Repository: M3RG-IITD/MatSciBERT

# MatSciBERT
A Materials Domain Language Model for Text Mining and Information Extraction

File: relation_classification/datasets/annotated-materials-syntheses/data/101002adma200903953.txt
10.1002/adma.200903953
High-Performance Oxygen-Permeable Membranes with an Asymmetric Structure Using Ba0.95La0.05FeO3-δ Perovskite-Type Oxide
A porous BLF support was fabricated by an oxalate method 28. Ba (9.5 mmol) and La (0.5 mmol) acetates and Fe nitrate (10 mmol) were first dissolved in water (100 mL). The mixed metal salt solution was then added to ethanol (100 mL) containing oxalic acid (90 mmol). The mixing produced a yellow-colored suspension, which was allowed to stand for 1 h. The use of ethanol was critical to the precipitation of the metal oxalates. The suspension was filtrated to collect the precursor metal oxalate particles. The obtained precursor powder was dried at 120 degC for 2 h and then calcined at 700 degC for 2 h. The calcined powder was press-formed into a disk to form a green porous support disk. A BLF powder as the precursor of a dense layer was prepared by an AMP method 31. An aqueous malic acid solution (50 mL) was added to a solution (50 mL) containing the corresponding metal nitrates or acetates in a stoichiometric ratio under vigorous stirring. The molar ratio of malic acid to total metal ions was set to 1.5. The pH of the mixed aqueous solution was adjusted to 6 with aqueous ammonia (28%). The mixed solution was evaporated to dryness and the obtained powder was calcined in air at 800 degC. The calcined powder was ground and dispersed in ethanol to prepare a precursor slurry (10 wt %) for fabricating a dense layer on a porous support. A dense BLF layer was formed by dropping the slurry (0.6 mL) on the green porous support. The support disk was dried at room temperature and sintered at 1175 degC for 5 h to fabricate an asymmetric BLF membrane. For comparison, sintered-disk-type BLF membranes were also fabricated using the BLF powder prepared by the AMP method. The thickness of the sintered-disk membranes was controlled to about 1.0 and 0.5 mm by polishing the surfaces with emery paper (# 80). The morphology of the surface and cross-sections of the asymmetric membrane were observed with a SEM (JSM-6340F, JEOL Co., LTD.). The oxygen permeation flux through the fabricated asymmetric membrane was measured using the apparatus used in the previous study 18. The dense layer side of the asymmetric membrane was fixed on a quartz tube using a silver ring as an adhesive agent at 960-970 degC. Air (O2/N2 mixture gases) and He were supplied to the porous support side and dense layer side, respectively. The flow rates of air (O2/N2 mixture gases) and He were 200 and 150 mL min-1, respectively. The concentration of permeated oxygen from the air side to the He side was detected with a thermal conductivity detector (TCD) of a gas chromatograph directly connected to the effluent line of the dense layer side.

File: relation_classification/datasets/annotated-materials-syntheses/data/101002adma201300071.txt
10.1002/adma.201300071
Binding SnO 2 Nanocrystals in Nitrogen-Doped Graphene Sheets as Anode Materials for Lithium-Ion Batteries
Fabrication of graphite oxide: The graphite oxide was produced from natural graphite flakes (Alfa Aesar, 325 mesh) by a modified Hummers method.57
Synthesis of SnO2 nanocrystal aqueous suspension: 2.0 g SnCl4*5H2O (Sinopharm Chemical Reagent Co., Ltd.) was first dissolved in 100 mL deionized (DI) water. The resulting solution was then transferred to two 100 mL poly(tetrafluoroethylene) (Teflon)-lined stainless steel autoclaves and heated in an oven at 120 degC for 28 h to produce a white precipitate, which was harvested by centrifugation and dispersed in 35 mL DI water to achieve a SnO2 nanocrystal aqueous suspension with a concentration of 20 mg mL-1.
Synthesis of SnO2 nanocrystal/nitrogen-doped RGO hybrid (SnO2NC@N-RGO): Typically, 10 mL of graphite oxide aqueous suspension (10.0 mg mL-1) was dispersed in DI water (90 mL), followed by addition of the above SnO2 nanocrystal aqueous suspension (10 mL). The mixture was continuously sonicated to form a homogeneous suspension. After lyophilization (freeze-drying), 300 mg of the obtained gray powder (SnO2 nanocrystals/graphene oxide hybrid) was put into a small glass beaker, which was further placed in a glass bottle containing 6 mL of hydrazine monohydrate (Alfa Aesar, 99%), without direct contact between the powder and the hydrazine monohydrate. After sealing, the glass bottle was maintained at 120 degC for 2 h to reduce the graphene oxide in situ. After cooling, the product was washed with water six times to remove the adsorbed hydrazine monohydrate and byproducts, followed by drying at 120 degC under vacuum for 20 h to obtain the final hybrid SnO2NC@N-RGO.
Synthesis of SnO2 nanocrystal/RGO hybrid (SnO2NC@ RGO): SnO2NC@RGO was synthesized following the same procedure as for SnO2NC@N-RGO except that 300 mg of the gray powder was reduced by thermal reduction in a tube furnace at 500 degC for 2 h under Ar flow with a heating rate of 2 degC min-1 and no washing and subsequent drying were needed.
Synthesis of nitrogen-doped RGO (N-RGO): N-RGO was produced using the same procedure as for SnO2NC@N-RGO except that SnO2 nanocrystals were not added.
Synthesis of a physical mixture of SnO2 nanocrystals and N-RGO (SnO2NC + N-RGO mixture): 30 mg N-RGO was dispersed in 100 mL DI water, followed by addition of the above SnO2 nanocrystal aqueous suspension (3.5 mL). The mixture was sonicated for 1 h and subsequently freeze-dried to generate SnO2NC + N-RGO mixture.
Synthesis of SnO2 nanocrystal/N-RGO composite by means of hydrazine monohydrate aqueous solution reduction (SnO2NC/N-RGO-HS): SnO2NC/N-RGO-HS was prepared following the same procedure as for SnO2NC@N-RGO except that the gray powder was reduced by hydrazine aqueous solution. 150 mg of the gray powder was mixed with 200 mL DI water and 200 μL hydrazine monohydrate (Alfa Aesar, 99%) in a 500 mL flask. After the mixture had been vigorously stirred, the flask was heated in an oil bath (100 degC) for 1 h, followed by freeze-drying to obtain the product SnO2NC/N-RGO-HS.

File: relation_classification/datasets/annotated-materials-syntheses/data/101002adsc201100908.txt
10.1002/adsc.201100908
Ionic Liquid-Promoted Oxidant-Free Dehydrogenation of Alcohols with Water-Soluble Ruthenium Nanoparticles in Aqueous Phase
To the aqueous solution of RuCl3 (0.038 M, 5 mL) were added 2.0 g (0.05 mmol) of PVP. The mixture was further stirred for 30 min under a bath of 0 degC. Then, an aqueous solution of NaBH4 (0.1 M, 19.0 mL) was rapidly added into the mixture under vigorous stirring. The color of the reaction mixture immediately turned from red-brown to black, indicating the formation of Ru nanoparticles. The hydrosol of the Ru nanoparticles was dialyzed overnight to remove inorganic impurities such as Na+ and Cl- by using a cellulose ester dialysis membrane with a cut-off molecular-weight of 10 kDa. The hydrosol of the Ru nanoparticles thus dialyzed was diluted to 30 mL. The pH value of the solution was measured to be 7.
The reaction was carried out in a reaction vessel equipped with a reflux condenser and connected to a bubbler. The vessel was evacuated and filled with N2, then, 3 mL of Ru nanoparticles aqueous solution (0.2 g PVP, 0.019 mmol Ru in 3 mL H2O) were placed in the reaction vessel, followed by addition of alcohol (0.48 mmol) and additive (1 mmol), and the reaction mixture was vigorously stirred under reflux conditions under an N2 atmosphere for 24 h. After reaction, the mixture was extracted with ethyl ether three times. The conversion and selectivity were determined by GC analysis with biphenyl as an internal standard.

File: relation_classification/datasets/annotated-materials-syntheses/data/101002aenm201100654.txt
10.1002/aenm.201100654
Template-Directed Synthesis of Pillared-Porous Carbon Nanosheet Architectures: High-Performance Electrode Materials for Supercapacitors
Porous MgO Layer Template: 100 mg MgO nanoparticles (Sinopharm Chemical Reagent Co. Ltd.) were added into 500 mL aqueous solution under the ultrasonication (KQ-600KDE, 600 W) for 30 min, and subsequently boiled for 2-24 h to form Mg(OH)2 using a reflux apparatus. After the filtration and desiccation at 100 degC for 24 h, the as-obtained material was calcined at 500 degC for 30 min.
Synthesis Process: Briefly, 1 g of coal tar pitch (Taiyuan Steel Co. Ltd., China, softening point: 160 degC) was dissolved in 40 mL tetrahydrofuran (THF) solution under stirring. Subsequently, 2 g of porous MgO was added with stirring until complete homogenization. After that, the mixed solution was aged at 60 degC for 48 h, followed by heating at 900 degC for 2 h with a heating rate of 5 degC min-1 in an N2 flow. After carbonization, the black carbon/MgO composite was washed using 10 wt% HCl to remove the MgO, followed by filtration and drying of the sample. For comparasion, nanofoam, and porous layered carbon materials were prepared by the same process as mentioned above using MgO nanoparticle and Mg(OH)2 nanosheet as the template, respectively.

File: relation_classification/datasets/annotated-materials-syntheses/data/101002aenm201300174.txt
10.1002/aenm.201300174
Low Electron Scattering Potentials in High Performance Mg 2 Si 0.45 Sn 0.55 Based Thermoelectric Solid Solutions with Band Convergence

Mg2(1+x)Si0.45Sn0.537Sb0.013 (x = 0.04, 0.06, 0.08, 0.10, 0.12) compounds were synthesized by a B2O3 flux method.22 Elemental Mg (99%), Si (99.9%), Sn (99.5%) and Sb (99.999%) powders were utilized. All preparation steps were performed in an argon glove box. Raw powders were weighed, and thoroughly mixed in an agate mortar. The starting materials were transferred into an alumina crucible, covered by B2O3 powders and then compacted. The crucibles were placed into a chamber furnace, heated at 973 K for 10 h and finally cooled down to room temperature. The ingots were ground and sieved to ~50 μm and hot pressed in a graphite die of Φ 12.7 mm under a pressure of 80 MPa at 1025 K for 2 h, resulting in compact pellets for property analysis. Sample pellets 12.7 mm in diameter were used to measure the thermal conductivity and Hall carrier concentration, and then cut into rectangular bars for the electrical conductivity and Seebeck coefficient measurements.

File: relation_classification/datasets/annotated-materials-syntheses/data/101002aoc1683.txt
10.1002/aoc.1683
Palladium-Schiff base-triphenylphosphine catalyzed oxidation of alcohols
All the chemicals used were of analytical grade. Solvents were purified and dried according to standard procedures.21 Anhydrous PdCl2 was purchased from Merck and was used without further purification. [PdCl2 (PPh3)2] was prepared by the reaction of anhydrous PdCl2 (CDH) and triphenylphosphine in tetrahydrofuran (Merck) under reflux for 5 h.22 The Schiff bases were prepared in 70-80% yield by condensation reactions of 2-hydrazinopyridine (Aldrich) with the corresponding 5-substituted salicylaldehyde (Loba) in methanolic media.23
Complexes PdL1-PdL5 were prepared by stirring a mixture of [PdCl2 (PPh3)2] in 3 ml of 0.1 M sodium acetate and the respective ligands in 15 ml alcohol in a 1:1 ratio for 5 h. The red solid was filtered off, washed with ethanol and dried in vacuo.

File: relation_classification/datasets/annotated-materials-syntheses/data/101002app29929.txt
10.1002/app.29929
A novel hydrogen peroxide sensor based on multiwalled carbon nanotubes/poly(pyrocatechol violet)-modified glassy carbon electrode
MWCNTs (95% purity) were purchased from Chengdu Institute of Organic Chemistry of Academy of Sciences and synthesized by chemical vapor deposition. PCV was obtained from the Jiangsu Chemical Company (China). H2O2 and other chemicals were of analytical grade and were obtained from Shanghai Chemical Reagent (Shanghai, China) used without further purification. Voltammetric experiments were carried out in solutions deaerated by pure nitrogen. The phosphate buffer solution (PBS, 0.1M) was prepared by 0.1M KH2PO4 and 0.1M K2HPO4, and then adjusted the pH with 0.1M H3PO4 and 0.1M KOH solutions. All the solutions were prepared with doubly distilled water, and all experiments were conducted at the room temperature.

File: relation_classification/datasets/annotated-materials-syntheses/data/101002app40112.txt
10.1002/app.40112
Comparison of the effects of phenyl dichlorophosphate modified and unmodified β-iron(III) oxide hydroxide on the thermal, combustion, and mechanical properties of ethylene-vinyl acetate/magnesium hydroxide composites
Phenyl dichlorophosphate (PDCP), iron(III) chloride hexahydrate (FeCl3*6H2O), and tetrahydrofuran were purchased from Sinopharm Chemical Reagent Co., Ltd. These reagents were of analytical grade and were used without further purification. MH was kindly provided by KeYan Co. (Hefei, China). The EVA copolymer, containing 28 wt % VA, was supplied by Hanwha CO., Ltd. (Korea).
β-Fe(O)OH was prepared by a typical experiment,[10, 11] FeCl3 (0.487 g) was dissolved in distilled water (30 mL) under stirring. Then, the mixture was transferred to a 40-mL Teflon-lined autoclave. Hydrothermal synthesis was carried out in an oven at 110degC for 2 h. The products were collected by filtration, washed with distilled water and ethanol several times, and then dried in an oven at 60degC for 6 h.
Surface modification of β-Fe(O)OH was prepared by the mixture of 10 mL of PDCP with 1 g of β-Fe(O)OH. After it was shaken for a short time, the mixture was moved into a three-necked, round-bottom flask. Then, water (20 mL) was slowly added in to the three-necked, round-bottom flask at 10degC for 5 h. Thereafter, the product was filtered and washed with low-density polyethylene on a Soxhlet extractor for over 36 h. Finally, the particles were dried at 60degC in an oven for 24 h. The obtained particles were labeled β-Fe(O)OPDCP.

File: relation_classification/datasets/annotated-materials-syntheses/data/101002cctc201200482.txt
10.1002/cctc.201200482
Catalytic Performance of Zeolite-Supported Vanadia in the Aerobic Oxidation of 5-hydroxymethylfurfural to 2,5-diformylfuran
5-Hydroxymethylfurfural (HMF; >99 %), acetonitrile (>=99.9 %), toluene (anhydrous, 99.8 %), α,α,α-trifluorotoluene (TFT) (>=99 %), N,N-dimethylformamide (DMF; >=99.9 %), ammonium metavanadate (>=99 %), oxalic acid (>=99 %), sodium nitrate (>=99 %), and anisole (99 %) were acquired from Sigma-Aldrich. Methyl isobutyl ketone (MIBK; >=98 %) and dimethylsulfoxide (DMSO; >=99 %) were purchased from Fluka. 2,5-Diformylfuran (DFF; 98 %) was supplied by ABCR GmbH & Co. Dioxygen (99.5 %) was purchased from Air Liquide, Denmark. All NH4-zeolites were obtained from Zeolyst International, USA. Vanadium oxide (99.8 %) was acquired from Chr. Gerner-Jensen. All chemicals were used as received.

Commercial NH4-ZSM-5 (Si/Al=15), NH4-beta (Si/Al=25), NH4-mordenite (Si/Al=10) and NH4-Y (Si/Al=12) zeolites were initially calcined at 550 degC for 5 h to obtain the H-ZSM-5, H-beta, H-mordenite, and H-Y supports, respectively.

Vanadia supported on zeolite catalysts with 1-10 wt % V2O5 were prepared by wet impregnation of the supports with vanadium oxalate solution, by a procedure adopted from the literature.44 In a typical experiment to prepare 3 wt % zeolite-supported vanadia catalyst, 1.75 mL of NH4VO3/oxalic acid aqueous solution (0.378 M, prepared from ammonium metavanadate and oxalic acid in the molar ratio 1:2 at 70 degC) was added to 1 g of the zeolite using an incipient wetness impregnation technique. Once the impregnation was completed, the solids were dried at 120 degC for 8 h and then calcined at 500 degC for 5 h. The catalysts were named according to the nominal V2O5 loading in wt % and the support.

For the preparation of the Na-beta support, 10 g of NH4-beta were suspended in 300 mL of 1 M aqueous solution of NaNO3. The mixture was heated to 80 degC and stirred for 1 hour. Afterwards, the zeolite was filtered and washed with distilled water. This procedure was repeated twice. Finally, the recovered Na-beta material was dried and then calcined at 500 degC for 5 h.

File: relation_classification/datasets/annotated-materials-syntheses/data/101002cplu201402021.txt
10.1002/cplu.201402021
A Microsized Cagelike Sulfur/Carbon Composite for a Lithium/Sulfur Battery with Excellent Performance
Soluble phenolic resin was prepared by following the methods reported by Zhao et al.22 To synthesize MWCNT@mesoporous carbon, the ratio of the carbon source/template/surfactant was optimized, according to Nazar's group.10 In summary, F127 (1.6 g), ethanol (8.0 g), and 0.2 M HCl (1.0 g) were stirred for 2 h at 40 degC to afford a clear solution. Next, TEOS (2.08 g), MWCNTs (1.0 g), and a 20 wt % solution of resols in ethanol were added in sequence and stirred for another 5 h. The mixture was evaporated at room temperature and held for 24 h at 100 degC in an oven for thermo-polymerization. The as-synthesized product was carbonized in a furnace under an argon atmosphere at 900 degC for 300 min. The obtained sample was then washed with 10 wt % HF to remove silica.
At a weight ratio of 1:1, the MWCNT@MPC composite was mixed with sublimed sulfur under ball-milling for 6 h and then heated at 155 degC for 12 h in an argon atmosphere, resulting in the SC composite. For comparison, pristine S-MPC composite was also prepared by the same method as that described above. For both samples, the sulfur content was 50 wt %.

File: relation_classification/datasets/annotated-materials-syntheses/data/101002cssc201200775.txt
10.1002/cssc.201200775
TiN Nanoparticles on CNT-Graphene Hybrid Support as Noble-Metal-Free Counter Electrode for Quantum-Dot-Sensitized Solar Cells
TiCl4 (1 g) was dispersed in ethanol (2.53 mL), and urea (1583 mg), a nitrogen source, was added to the solution. The metal precursor/urea molar ratio was 1:5. After stirring for 1 h, a viscous metal-urea complex was transferred to a tubular furnace and calcined at 750 degC for 3 h under a N2 atmosphere with a flow rate of 100 mL s-1.
Graphene oxide (GO) was synthesized by applying the Hummer's method,42 and CNTs were purchased from Hanwha Nanotech (CMP-310F). GO, CNT, and a mixture of GO and CNTs (1:1 w/w) were used as starting materials for the syntheses of supports. The amount of Ti was fixed to 60 wt % in supported TiN catalysts. Thus, a solution of TiCl4 (1 g) in ethanol (2.53 mL) was dispersed ultrasonically in a solution of support material (GO, CNT, or CNT-GO, 120 mg) in ethanol (15 mL). After vigorous stirring for 1 h in the presence of urea (1583 mg), the resulting solution was dried in an oven at 100 degC to evaporate excess ethanol. After heat treatment under the same conditions as those used for the synthesis of TiN, supported TiN NPs were obtained.

File: relation_classification/datasets/annotated-materials-syntheses/data/101002ejic201201429.txt
10.1002/ejic.201201429
Controlled Synthesis and High Oxidation Stability of Cobalt Nanoparticles Encapsulated in Mesoporous Silica using a Modified Stober Approach and a Pseudomorphic Transformation
Materials: Cobalt(II) nitrate hexahydrate (VWR Prolabo, 98 %), sodium borohydride (Sigma-Aldrich, 98 %), citric acid monohydrate (Sigma-Aldrich, 99.5 %), 3-aminopropyltriethoxysilane (APTES, Sigma-Aldrich, 99 %), tetraethylorthosilicate (TEOS, VWR Prolabo, 99.9 %), hexadecyltrimethylammonium bromide (CTAB, C19H42BrN, Sigma, >=98 %), poly(vinylpyrrolidone) PVP (Sigma-Aldrich, average mol. wt 40000), NaOH (Sigma-Aldrich, >=98 %), and EtOH (VWR, absolute 99.9 %) were used as received. Deionized water (18 MΩ cm) was used for all the preparations after deoxygenation.
Synthesis of the Co NPs: Citrate-stabilized Co NPs were prepared from classical NaBH4 reduction.56 In a typical synthesis, cobalt(II) nitrate hexahydrate (115.5 mg, 0.397 mmol) and citric acid monohydrate (83-167 mg, 0.397-0.793 mmol, 1-2 equiv.) were added to deoxygenated water (175 mL) under mechanical stirring. After 1 h under nitrogen stripping, NaBH4 (150 mg, 3.97 mmol, 10 equiv.) previously solubilized in cold water (5 mL) was quickly added to the vigorously stirred solution. The mixture turned black, which is indicative of reduced cobalt NP formation. In certain cases, PVP (600 mg) was added immediately after the introduction of NaBH4 to form PVP-stabilized Co NPs. Complete dissolution of the polymer occurred rapidly (<1 min).
Encapsulation of the Co NPs in Silica, Co@SiO2: Co@SiO2 were prepared by controlled growth of the silica shell on the Co NPs in an ethanol/water mixture according to a modified Stober method.16 After the in situ synthesis of the Co NPs, an ethanol solution (390-780 mL) containing APTES (77 μL, 0.331 mmol, 0.8 equiv.) and TEOS (881 μL, 3.97 mmol, 10 equiv.) was added to the NP solution. This one-pot reaction was allowed to proceed for 20 h before centrifuging and drying to isolate the silica-coated particles.
Synthesis of Cobalt-Mesoporous Silica NPs (Co@m-SiO2): Co@SiO2 were used as a silica source for the synthesis of Co@m-SiO2 by a PMT.40 The appropriate quantity of Co@SiO2 was dispersed into an alkaline solution containing CTAB. The molar composition of the system was 1:0.11:0.24:395:36 SiO2/CTAB/NaOH/H2O/EtOH. After 1 h of stirring at room temperature, the gel was put in an autoclave and heated at 100 degC for 24 h under static conditions. The final solid was recovered by centrifugation, washed with water, and dried at 80 degC for 12 h. The CTAB rod-like template was removed by thermal treatment under hydrogen in a programmed heated tubular oven before use. The temperature was initially increased from room temperature to 400 degC at a rate of 5 degC min-1, and the temperature kept for 4 h to remove the organic phase.
Synthesis of Co/SiO2: The cobalt-based reference catalyst Co/SiO2 was prepared by incipient wetness impregnation over a silica-based carrier (SBET = 241 m2 g-1, Vp = 0.41 mL g-1, and Dp = 5.7 nm) starting from an aqueous solution of cobalt nitrate hexahydrate. Subsequently, the impregnated catalyst was dried by direct heating of the sample from room temperature to 85 degC for one night. Finally, the catalyst was calcined at 420 degC in dry air for 4 h and activated by a reduction treatment under pure hydrogen. To achieve a Co loading of 12.7 wt.-%, two successive incipient wetness impregnations were realized (see the Supporting Information, Table S1 and Figures S1 and S2, for characterization).

File: relation_classification/datasets/annotated-materials-syntheses/data/101002ente201300102.txt
10.1002/ente.201300102
Ultrathin Surface Modification by Atomic Layer Deposition on High Voltage Cathode LiNi 0.5 Mn 1.5 O 4 for Lithium Ion Batteries


LiNi0.5Mn1.5O4 particles were synthesized through solid-state reactions. Nickel acetate [Ni(Ac)2[?]4 H2O] and manganese acetate [Mn(Ac)2[?]4 H2O] were mixed at a molar ratio of Ni/Mn=1:3 and milled in a mortar. After heating at 500 degC for 5 h, lithium acetate (LiAc[?]2 H2O) was added to the mixture at a molar ratio of Li/Ni/Mn=2.1:1:3 (5 % excess Li source was added to balance for the volatilized Li during calcination), and the mixture was heated to 500 degC for 5 h once more. Then the mixture was milled and sintered at 950 degC for 10 h followed by annealing at 700 degC for 10 h.

File: relation_classification/datasets/annotated-materials-syntheses/data/101002pssa200881782.txt
10.1002/pssa.200881782
Resistance switching properties of epitaxial Pr 0.7 Ca 0.3 MnO 3 thin films with different electrodes

A polycrystalline PCMO target was prepared by standard ceramics technique as follows. Accurate amounts of high-purity (99.9%) Pr6O11, MnO and CaCO3 powders were weighed and mixed by ball milling. After calcination at 1250 degC for 12 h, the powder was grounded, pressed and sintered in air for another 12 h at 1400 degC. Synthesis of PCMO target with x = 0.3 was confirmed by X-ray diffractometry (XRD) and electron diffraction spectroscopy (EDX).

File: relation_classification/datasets/annotated-materials-syntheses/data/101002pssa201127501.txt
10.1002/pssa.201127501
Enhanced thermoelectric performance of Ag0.8Pb18SbTe20 alloyed with Se
The Ag0.8Pb18SbTe20-xSex samples were prepared with tellurium (99.999% purity), lead (99.9%), antimony (99.999%), silver (99.9%), and selenium (99.95%) powders as sources, which were weighed according to the stoichiometric ratio. After being uniformly mixed in an agate mortar under argon protection inside a glove box, the mixtures were pressed into a disk with diameter of 10 mm and height of 4 mm. The pole-shaped samples were assembled for high-pressure synthesis. The Ag0.8Pb18SbTe20-xSex compounds were prepared in a cubic anvil high-pressure apparatus (SPD 6 x 1200T) with a sample chamber of 23 mm on an edge at 1200-1300 K and 4.0 GPa. The temperature and pressure were maintained for 20 min. After that, the electrical power for heating was cut off and the pressure was released. The pressure was estimated by the oil press load, which was calibrated by the pressure-induced phase transitions of bismuth, thallium, and barium metals. The temperature was estimated by the relationship of input heater power and temperature, which was measured by the platinum-rhodium thermocouples.

File: relation_classification/datasets/annotated-materials-syntheses/data/101002pssb201200101.txt
10.1002/pssb.201200101
Effect of chemical treatment on the thermoelectric properties of single walled carbon nanotube networks
The SWCNTs used in this study were synthesized by the CVD method and purchased from Thomas Swan & Co. LTD, Crockhall, Consett, UK (Product Ref: PR0920), in the form of a "wet cake." To prepare SWCNT buckypapers, the SWCNT suspension in 0.5% sodium dodecyl benzene sulfonate (SDBS) was vacuum filtrated using a polycarbonate membrane (pore size 0.2 um, from Millipore). SDBS was removed by rinsing several times with de-ionized water. After drying on a filter in air, the free standing SWCNT films were peeled off from the membrane. The thickness of the obtained buckypapers was approximately 35 um.

File: relation_classification/datasets/annotated-materials-syntheses/data/101002rcm7385.txt
10.1002/rcm.7385
Enhanced electrospray ionization mass spectrometric detection of hexamethylene triperoxide diamine (HMTD) after oxidation to tetramethylene diperoxide diamine dialdehyde (TMDDD)
All chemicals used for synthesis were of reagent grade. Lithium acetate dihydrate (99.999%), acetic acid (99.99%) as well as the LC/MS grade acetonitrile were purchased from Sigma-Aldrich (St. Louis, MO, USA). Sodium acetate (99%; HPLC grade) was obtained from Acros Organics (Geel, Belgium). Ammonium acetate (LC/MS grade) was from Fisher Scientific (Fair Lawn, NJ, USA). Potassium acetate (analytical grade) was purchased from POCH (Gliwice, Poland). Milli-Q water was used throughout all the experiments. Standard solutions of HMTD and TMDDD were prepared daily in acetonitrile.
HMTD was prepared according to a published procedure.[24] A 25-mL round-bottomed flask was charged at 0 degC with 0.7 g of hexamethylenetetramine and 2.3 mL of 50% H2O2. The mixture was continuously mixed with a magnetic stirrer. After complete dissolution, citric acid (1.15 g) was added in four portions every 15 min. The mixture was left overnight while it was allowed to warm to room temperature. The white precipitate was filtered, thoroughly washed with water, and an approximately 100-mg fraction of the product was dried in a vacuum desiccator.
TMDDD was synthesized according to the procedure published by Wierzbicki et al.[24] with minor modifications. A portion of HMTD was dissolved in boiling (freshly distilled) n-butyl acetate (1:80 ratio). The solution was filtered into a three-necked flask equipped with a condenser, a thermometer and a capillary (1 mm diameter). This solution was purged with a stream (10-15 mL s-1) of oxygen at 120 degC for approximately 1 h until complete conversion of HMTD. The solution was allowed to cool to room temperature and white crystals were collected on the following day. The product was recrystallized from n-butyl acetate (yield 10%).

File: relation_classification/datasets/annotated-materials-syntheses/data/101007s11164-011-0277-z.txt
10.1007/s11164-011-0277-z
Synthesis of iron-containing nitrogen-doped titania by hydrothermal method and its photocatalytic activity

Fe co-doped TiO2-xNy was prepared by hydrothermal method, similar to that used for only N-doped TiO2 reported in a previous paper [19]. TiCl3 20 wt% aqueous solution was used as the titanium source, and hexamethylenetetramine (HMT) was used as nitrogen source. To co-dope Fe into the samples, FeCl2*4H2O was added to the starting materials. In a typical preparation, a 50 mL mixed aqueous solution of TiCl3, FeCl2*4H2O and hexamethylenetetramine (HMT) was first prepared, which contained 0.03 mol of metal ions and 0.06 mol of HMT. Then, the solution was transferred to a Teflon-lined stainless autoclave, and heated at 190 degC for 2 h. After that, precipitates were collected by centrifugation, and carefully washed with distilled water and acetone. Finally, the products were vacuum-dried at 60 degC overnight. The amount of Fe in the final products was altered in the range from 1 to 5 mol%.

File: relation_classification/datasets/annotated-materials-syntheses/data/101007s11581-014-1364-0.txt
10.1007/s11581-014-1364-0
Surface modification of Mg-doped spinel with different Li-containing manganese oxides
All the chemicals used here were purchased from Tianjin Chemical Reagent Co. Ltd. (AR, 99 %). Mn(CH3COO)2*4H2O, MgSO4*7H2O, Ni (CH3COO)2*4H2O, and LiOH*H2O were used as starting materials. At first, an stoichiometric amount of Mn(CH3COO)2*4H2O and MgSO4*7H2O (cationic ratio of Mn:Mg = 1.95:0.05, Mn-Mg solution) was dissolved completely in deionized water for Mg-doped spinel precursor; a mixture solution of Ni(CH3COO)2*4H2O with Mn(CH3COO)2*4H2O (cationic ratio of Ni:Mn = 0.5:1.5, Ni-Mn solution) was prepared for LiNi0.5Mn1.5O4 coating layer, and a saturated LiOH*H2O solution was also prepared as precipitant avoiding incorporating impurity in case other precipitant is used. Then the Mn-Mg solution was dropped into the LiOH*H2O solution in a flask under continuously stirring in a N2 atmosphere. For the LiNi0.5Mn1.5O4-coated spinel, after the coprecipitate Mg0.05Mn1.95(OH)4 formed, the Ni-Mn solution was then dropped into the above coprecipitate suspension to obtain Mg0.05Mn1.95(OH)4-Ni0.5Mn1.5(OH)4 coprecipitate, followed by the same treatment as that for the bare spinel. To obtain the Li2Mn4O9-coated and Li4Mn5O12-coated spinels, two different stoichiometric aqueous solutions of Mn(CH3COO)2*4H2O were dropped into the above-prepared coprecipitate Mg0.05Mn1.95(OH)4 suspensions to get Mg0.05Mn1.95(OH)4-Mn(OH)2 coprecipitate. After dropping was finished, the suspension with Mg0.05Mn1.95(OH)4 coprecipitate coated with and without three different layers formed and then aged for 1 day. These suspensions were then filtered to get the sediment followed by washing with deionized water until the pH value degraded to 7, indicating that there is no residual Li ion inside the precursor. The sediments were then heated at 500 degC for 5 h in air to form a composite oxide. After mixing with 3 % excessive in molar ratio of LiOH*H2O, the powder was calcined at 750 degC for 10 h to obtain the final bare spinel LiMg0.05Mn1.95O4, the Li2Mn4O9-coated, Li4Mn5O12-coated, and LiNi0.5Mn1.5O4-coated LiMg0.05Mn1.95O4 spinels. All the coated layers were in a ratio of 3 wt.%.

File: relation_classification/datasets/annotated-materials-syntheses/data/101016japcata200605025.txt
10.1016/j.apcata.2006.05.025
Unusual CH4 dry reforming performance over Ni-based catalyst separated from nickel metal hydride battery waste
Ni-MH waste used here was collected from the crucible for producing Ni-MH battery provided from Mitsui Mining and Smelting Co. Ltd., Japan. In our previous study, Ni-based compound was successfully separated from Ni-MH waste by a series of acid and base treatments [Environ. Sci. Technol., submitted]. Namely, Ni-MH waste of 10 g was dissolved with 2 M (mol/dm3) HCl solution of 200 ml for 24 h. Then, the dissolved transition and rare-earth metal ions were precipitated at pH 12 with 2 M NaOH solution. The Ni component was extracted from this precipitate by treating with 7.5 M NH3 aq. of 200 ml, through forming a Ni-ammonium complex. After filtration, the purple filtrate was heated around 60 degC to decompose the Ni-ammonium complex and to obtain Ni(OH)2. The sample, s-NiO, was obtained by calcination of the resulting Ni(OH)2 at 1000 degC.

File: relation_classification/datasets/annotated-materials-syntheses/data/101016japcatb201305035.txt
10.1016/j.apcatb.2013.05.035
Relationship between structure and performance of a novel cerium-niobium binary oxide catalyst for selective catalytic reduction of NO with NH3

The cerium-niobium mixed oxides were prepared by co-precipitation method. Desired amount of niobium chloride was dissolved in methanol and cerium nitrate in deionized water, respectively. These two kinds of solutions were mixed together and added into an excess of ammonia solution with continuous stirring. Afterwards, the precipitates were collected by filtration for several times until no residue Cl- (detected by AgNO3 solution), dried at 120 degC overnight and calcined at 500 degC for 5 h under air conditions. The catalysts were crushed and sieved to 40-60 meshes for activity tests. The molar ratios of Ce/Nb were 1/3, 1/1, and 3/1. The single oxides, namely Nb2O5 and CeO2, were prepared by similar precipitation method.

File: relation_classification/datasets/annotated-materials-syntheses/data/101016jbios201407031.txt
10.1016/j.bios.2014.07.031
Leaf-templated synthesis of 3D hierarchical porous cobalt oxide nanostructure as direct electrochemical biosensing interface with enhanced electrocatalysis
Cobalt acetate (Co(COOH)2*4H2O), sodium hydroxide (NaOH) and d-glucose were purchased from Sinopharm Chemical Reagent Corporation (Shanghai, China). Nafion(r) perfluorinated resin solution (5 wt% in mixture of lower aliphatic alcohols and water) were purchased from Sigma-Aldrich. All other reagents are of analytical grade and were used without purification. All aqueous solutions were prepared with Milli-Q water (18.2 MΩ cm). The mature gingko leaves were collected from the local park. H2O2 and glucose solutions with different concentrations were diluted from their respective stock solution with 0.1 M NaOH solution.
The mature gingko leaves were treated with 2 M hydrochloric acid solution for 3 h. After rinsing thoroughly with water and subsequent drying at 60 degC for 3 h, the leaves were subsequently immersed in 0.1 M Co(CH3COO)2 solution at room temperature overnight. After drying at 60 degC, the leaves were calcined in air at 400 degC for 3 h and then naturally cooled to room temperature. The remaining powder was washed several times with water and collected by centrifugation. After drying at 60 degC overnight, the black Co3O4 was obtained. The powder was finely ground in an agate mortar and stored at room temperature. For the control experiment, non-templated Co3O4 was prepared from Co(CH3COO)2 solution by the same method except that the leaf template had not been used.

File: relation_classification/datasets/annotated-materials-syntheses/data/101016jcarbon201403017.txt
10.1016/j.carbon.2014.03.017
High-capacity graphene oxide/graphite/carbon nanotube composites for use in Li-ion battery anodes
All chemical reagents used to prepare graphene oxide were analytical grade (purchased from Chengdu Kelong Chemicals Co., Ltd.) and used as received. Graphene oxide was synthesized from high-purity natural graphite flakes (about 200 meshes, 99.999% purity; Changsha Shenghua Research Institute) using the Hummers method [11]. In a typical synthesis, 5 g of natural graphite flakes was added to 115 ml of H2SO4 (98%) with vigorous stirring in an ice bath. Then, 15 g KMnO4 was slowly added to the reaction vessel five times. Afterwards, 230 ml of deionized water and 30 ml of H2O2 were added to the suspension. The ice bath was removed and then subjected to centrifugal separation and repeated washing using dilute hydrochloric acid and deionized water. The colloidal dispersion of the as-synthesized graphene oxide in deionized water at a concentration of 1 mg ml-1 was prepared with the aid of ultrasonication (20 kHz ultrasound probe) for about 15 min until stabilization and browning of the dispersion.

File: relation_classification/datasets/annotated-materials-syntheses/data/101016jcattod201304013.txt
10.1016/j.cattod.2013.04.013
Ethanol steam reforming over NiLaZr and NiCuLaZr mixed metal oxide catalysts


Nickel nitrate Ni(NO3)2*6H2O, copper nitrate (Cu(NO3)2*2.5H2O, lanthanum nitrate (La(NO3)3*5H2O, 70% (w/w) zirconium propoxide Zr(OCH2CH2CH3)4 in 1-propanol, and oxalic acid (HO2CCO2H) were purchased from Sigma-Aldrich. Ethanol was purchased from Biopack. All chemicals were reagent-grade and were used as received.

NiLaZr and NiCuLaZr catalysts were prepared by co-precipitation following the addition of oxalic acid to an ethanolic solution of Cu(NO3)2, Ni(NO3)2, La(NO3)3 and Zr(OCH2CH2CH3)4. The precipitates were washed with ethanol, dried at 80 degC, and calcined for 2 h at different temperatures: 700 degC, 850 degC, 900 degC and 950 degC. The resulting NiLaZr catalysts contained 5% of Ni, and the NiCuLaZr catalysts contained 4% of Ni and 1% of Cu, on a weight basis. Where required, the final calcination temperature (degC) is indicated in the catalyst denotation.

File: relation_classification/datasets/annotated-materials-syntheses/data/101016jcattod201404032.txt
10.1016/j.cattod.2014.04.032
Synthesis of C2+ hydrocarbons by CO2 hydrogenation over the composite catalyst of Cu-Zn-Al oxide and HB zeolite using two-stage reactor system under low pressure
Among a number of Cu-Zn based methanol synthesis catalysts, we selected a Cu-Zn-Al oxide catalyst with an atomic composition of 6:3:1 in this study, which is analogous to the catalyst actually employed in commercial industrial processes for methanol production [10] and [35]. This Cu-Zn-Al oxide catalyst was prepared by a co-precipitation method using an aqueous solution of the corresponding metal nitrates and Na2CO3. The mixed 1 M solution of Cu, Zn and Al nitrates (6:3:1 in molar ratio) was added at once into the 1 M solution of Na2CO3 at 80 degC. The amount of Na2CO3 was 1.2 equivalents to the total stoichiometric quantities of the nitrates. The precipitate was aged for 2 h at the same temperature, then filtered and washed 5 times with fresh distilled H2O. The gel was dried at 120 degC for 12 h and finally calcined at 500 degC for 4 h or at 350 degC for 3 h in air. The resulting powder, Cu-Zn-Al (6:3:1) oxide, was physically mixed with HB zeolite [Tosoh corporation; HSZ-931HOA (SiO2/Al2O3 = 28.5) or HSZ-940HOA (SiO2/Al2O3 = 41.6)] by grinding about 1000 times in various weight ratios to give the composite catalysts. The Cu-Zn (3:7) oxide catalyst and its composite catalyst were prepared by the procedures similar to those described above.

File: relation_classification/datasets/annotated-materials-syntheses/data/101016jcej201005016.txt
10.1016/j.cej.2010.05.016
Selective oxidation of p-cymene catalyzed by VPO catalyst: Process performance and kinetics studies
Three distinctive standard methods were used to prepare the VPO catalyst precursors phase, VOHPO4*0.5H2O [14]. In the first method, the precursor was prepared in an aqueous medium by dissolving V2O5 (6.0 g; 33 mmol) in aqueous HCl (35%, 79 mL) and refluxing for 2 h. The H3PO4 (85%; 8.9 g; 78 mmol) was added and the solution refluxed for further 2 h. The solution was subsequently evaporated to dryness and the resulting solid was refluxed in water (20 mL H2O g-1 solid) for 1 h. It was then filtered hot, washed with warm water, and dried in air (110 degC, 16 h). The precursor prepared by this method is denoted P1.In the second method, the precursor was prepared in an organic medium, by adding V2O5 (11.8 g; 66 mmol) to isobutanol (250 mL). H3PO4 (85%; 16.4 g; 39 mmol) was then introduced and the whole mixture was refluxed for 16 h. The light blue suspension was then separated from the organic solution by filtration and washed with isobutanol (200 mL) and ethanol (150 mL, 100%). The resulting solid was refluxed in water (9 mL g-1 solid), filtered hot, and dried in air (110 degC, 16 h). The precursor prepared by this method is denoted P2. The third method precursor was prepared via the dihydrate compound VOPO4*2H2O. A mixture V2O5 (11.8 g; 66 mmol) and H3PO4 (85%; 115.5 g; 106 mmol) were refluxed in water (24 mL g-1 solid) for 8 h. The resulting VOPO4*2H2O was recovered by filtration and washed with a little water. Some of the VOPO4*2H2O (4.0 g; 20 mmol) was subsequently refluxed with isobutanol (80 mL) for 21 h, and the resulting solid was recovered by filtration and dried in air (110 degC, 16 h). The precursor prepared by this method is denoted P3. The precursors (P1, P2 and P3) were activated under N2 flow in the tube furnace at 550 degC for 4 h. They are denoted C1, C2 and C3, respectively.
