Repository: M3RG-IITD/MatSciBERT

# MatSciBERT
A Materials Domain Language Model for Text Mining and Information Extraction

File: relation_classification/datasets/annotated-materials-syntheses/data/101016jcej201504032.txt
10.1016/j.cej.2015.04.032
Comparative study of oxidation of benzyl alcohol: Influence of Cu-doped metal cation on nano ZnO catalytic activity
Pure ZnO was prepared through hydrolysis and oxidizing process. Zn(NO3)2 (1 mmol) dissolved in 100 mL of distilled water with continuous stirring. NaOH solution was added into the drop by drop until the pH of the solution became 12. The resulting white particles were washed three times with distilled water and dried for 24 h at 80 degC. At this point, the white product did not show high crystallinity since it consisted of ZnO and Zn(OH)2. Calcining at 500 degC for 1 h was necessary to obtain high crystalline ZnO [30].
Synthesis of CuxZn1-xO (1% Cu-doped) nanopowder was carried out using a modified procedure [23] and [24]. The targets were specifically designed using high purity Zn(NO3)2*6H2O (99.99%) and CuSO4*5H2O (99%) powders. The Cu-doped ZnO catalyst was prepared by a two-step procedure: (1) preparation of the precursor by co-precipitation; (2) formation of the Cu/ZnO nanopowder by thermal decomposition. This method has been considered to be efficient and inexpensive, allowing for the production of high purity, homogeneous, and fine crystalline powders.
Stoichiometric quantities of Zn and Cu salts were dissolved in 100 mL of deionized double distilled water (solution A). Separately, a solution was prepared by dissolving appropriate amounts of NaOH and Na2CO3 in deionized double distilled water (solution B). Solution A was heated to 85 degC and solution B was added dropwise into it with constant stirring. The temperature was maintained at 85 degC and the reaction mixture was stirred for 1 h and refluxed through a water condenser. The resulting solution was cooled to room temperature and the green precipitate that formed was washed with 3 x 20 mL of de-ionized water and dried under vacuum overnight at 50 degC. Finally, the precursors were calcined at 450 degC for 90 min in a muffle furnace under air atmosphere to obtain the nanocrystalline Cu/ZnO powder.

File: relation_classification/datasets/annotated-materials-syntheses/data/101016jcolsurfa201501068.txt
10.1016/j.colsurfa.2015.01.068
Mesoscopic architectures of Co(OH)2 spheres with an extended array of microporous threads as pseudocapacitor electrode materials

All the chemicals used in the present study were of analytical grade obtained from Nice Chemicals, India. Firstly, 1 M of Co(NO3)2 was completely dissolved in 32 mL of methanol under constant stirring condition. To this solution, 1 M of ammonia solution was added followed by 32 mL addition of water. This solution was stirred for 30 min. The obtained precipitate solution was autoclaved in a teflon lined container at 90 degC for different time intervals ranging from 3 to 24 h. The resultant solution was centrifuged and filtered for 30 min. The obtained precipitate was thoroughly washed with de-ionized water and oven dried for 12 h in air at 50 degC. Based on the processing time the powders were designated as C-3, C-6, C-12 and C-24 where C and number represent cobalt hydroxide and time, respectively.

File: relation_classification/datasets/annotated-materials-syntheses/data/101016jconbuildmat201308047.txt
10.1016/j.conbuildmat.2013.08.047
Strength and microstructure of water treatment residue-based geopolymers containing heavy metals
Geopolymer was synthesized from calcined WTR with an initial SiO2:Al2O3 ratio of 1.78. Analytical-grade NaOH solution from Merck was reacted with calcined and non-calcined WTR at an Na2O:Si2O ratio of 0.25. The proportion of each mixture is shown in Table 2. The water used for each mixture was determined using ASTM Method C 187-68 [2]. NaOH was dissolved in the water mixture and then added to the solid mixture and mixed for 15 min to homogenize the sample. The mixtures were then transferred to cylindrical PVC molds (diameter 35 mm, height 70 mm), and vibrated for 2 min to remove entrapped air bubbles. The samples were demolded after 24 h, wrapped with cling film to prevent the loss of water and allowed to cure at an ambient temperature of 28 +- 2 degC. The development of strength and the characteristics of the microstructure were used to understand the geopolymerization reaction between the WTR and NaOH. The optimum calcining temperature of the WTR was determined according to the development of strength in the specimens and was used to prepare WTR for further study of metal immobilization. EPS was added to the binders (WTR and NaOH) at 0%, 30%, and 50% by weight.

File: relation_classification/datasets/annotated-materials-syntheses/data/101016jconbuildmat201405031.txt
10.1016/j.conbuildmat.2014.05.031
Characterization of mechanical and microstructural properties of palm oil fuel ash geopolymer cement paste
The palm oil fuel ash (POFA), obtained from burning of palm oil shells, husk and fibers, was collected from a mill at Johor State, south of Malaysia. The raw palm oil fuel ash was oven dried at 110 +- 5 degC for 24 h , sieved with a 300 μm sieve to remove large unwanted particles and incompletely combusted materials [49] and [50], and then it was ground by a modified Los Angeles machine [42]. The specific surface area after grinding was 0.915 m2/g. The chemical composition of the POFA by XRF test is shown in Table 1. As can be seen, major components are SiO2 and CaO with concentrations of 47.37% and 11.83%, respectively with a low amount of Al2O3 (3.53%). The relatively high amount of CaO available in the POFA is most likely from lime and fertilizer [41]. It is worth to mention that POFA is a not toxic waste material in terms of heavy metals leachability [51].
Sodium hydroxide and sodium silicate were chosen as alkali activators in this investigation. The sodium hydroxide was in industrial-grade with minimum 99% purity. Industrial grade water glass (Na2SiO3) solution was chosen with a chemical composition of 15.33% Na2O, 31.28% SiO2, and 53% H2O. The alkaline activator selection was based on the recommendations in [34], [53], [54] and [55]. The alkali activation solution was prepared by mixing Na2SiO3 with NaOH within ratios ranged between 0.5 and 3.0 [34].
Preliminary experiments were conducted to study the alkali activation of POFA [56]. It revealed that raw POFA cannot be used without sieving and grinding because of the low compressive strength results which is related to the porous structure and high demands for the alkaline activator. Experimental program was designed in order to investigate the ability of POFA to be incorporated in geopolymer technology. NaOH solution was mixed with Na2SiO3 to produce six ratios (0.5, 1.0, 1.5, 2.0, 2.5, and 3) to prepare alkaline activator solution 24 h prior to use. Ground POFA and the alkaline activator were then mixed with two solid-to-liquid ratios (1.0, 1.32) as in [34], [53], [57] and [58]. Two groups of twelve mixes were prepared based on the solid to liquid ratio as shown in Table 2. Mix one with sodium silicate to sodium hydroxide ratio (0.5) was unable to be used; the geopolymer paste had such low workability that could not be cast in molds.
The palm oil fuel ash was mixed directly with the alkaline activator. First the ash was discharged to the mixer pan, and then the alkaline was added and mixed for 1.0 min at a normal speed rate (gear one). Then, the mixer stopped for 10-20 s in order to scrap the un-mixed ash on the sides of the paddle and the pan, then the mixing was continued with a medium speed (gear two) for another 1.0 min in accordance to ASTM C305 [59]. All the geopolymer paste mixes were blended and produced with a small blender (HOBART Mixer). The fresh geopolymer paste was then cast into 50 x 50 x 50 mm iron molds in two layers immediately after mixing. To compact the specimen, each layer was vibrated by a vibrating table for 25-30 s. This procedure was used to remove the bubbles from the paste. After casting and vibrating, oven curing was applied directly at 60 degC for 2 h. The molds were then kept in the laboratory to reach ambient temperature. The specimens were kept in a plastic bags after de-molding to prevent any moisture loss and were stored to the date of testing [55].

File: relation_classification/datasets/annotated-materials-syntheses/data/101016jconbuildmat201510097.txt
10.1016/j.conbuildmat.2015.10.097
Aluminium hydroxide waste based geopolymer composed of fly ash for sustainable cement materials
Geopolymerization was conducted for Al-waste and FA, when the wastes were mixed with aqueous NaOH solutions of 5, 10, and 15 M concentrations. Sodium silicate solutions containing 10.15% Na2O, 31.38% SiO2, and 58.47% H2O were used as alkaline activators. For all mixtures, the weight of the sodium silicate to sodium hydroxide solution was fixed at 2.5 for fly ash based geopolymer [11]. In this case, the Al-waste was heated at 110 degC for 24 h and then sieved through a 100 mesh screen before use. As presented in Table 2, different contents of the mixtures of FA and the Al-waste were used for 0, 10, 20, 40, and 60 wt% for the Al-waste at different NaOH concentrations. First, the sodium silicate (Na2SiO3) and NaOH solutions were premixed in each plastic container and were then left until the solutions reached room temperature. In the four mixed proportions of the Al-waste described above, geopolymerization was conducted using 5, 10 or 15 M NaOH solutions.

File: relation_classification/datasets/annotated-materials-syntheses/data/101016jcorsci201601031.txt
10.1016/j.corsci.2016.01.031
The influence of the high Fe and Cr contents of Alloy 800 on its inter- and intragranular oxidation tendency in 480degC hydrogenated steam
Alloy 800 was purchased from Rolled Alloys Inc. as a 1.3 mm thick plate; Table 1 reports the composition of the material. The material was cut into flat coupons measuring 1 cm by 1 cm. Coupons were solution annealed at 1050 degC in Ar-5% H2 gas for one hour and immediately water quenched to ensure complete dissolution of carbides and homogeneous composition.
Samples were ground with 400, 800, and 1200 grit paper. Following this, coupons were fine polished using diamond paste (9 μm, 3 μm, and 1 μm) and then with alumina suspension to a 0.05 μm finish. Coupons were ultrasonically cleaned in ethanol and de-ionized water for 10 minutes each between polishing stages and dried with air. A desiccator was used to store samples until time of exposure.

File: relation_classification/datasets/annotated-materials-syntheses/data/101016jcplett201504042.txt
10.1016/j.cplett.2015.04.042
Synthesis and characterization of silver nanoparticles doped reduced graphene oxide

Graphite oxide was first synthesized from the precursor graphite (natural graphite, Sigma Aldrich) by the modified Brodie method as described elsewhere [17] and [18]. The graphite oxide powder of 1 g was mixed with deionized (DI) water of 1 ml and stirred for 12 h for the GO solution. Then, the colloidal silver powder (from Sigma-Aldrich, 75% Ag basis) of 0.002 g were added to the GO solution and sonicated for 1 h followed by dropping hydrazine hydrate of 0.2 μl and stirring for 3 h at 90 degC to reduce GO. The mixture was then filtered several times with DI water and kept in a vacuum oven for overnight. The obtained reduced GO with and without the Ag powder are named as RGO_Ag and RGO, respectively.

File: relation_classification/datasets/annotated-materials-syntheses/data/101016jcplett201608020.txt
10.1016/j.cplett.2016.08.020
High catalytic activity of magnetic CuFe2O4/graphene oxide composite for the degradation of organic dyes under visible light irradiation
CuFe2O4/GO (20 wt%) was synthesized by a hydrothermal method. In a typical synthesis, 60 mg of GO was dispersed in 40 mL deionized water with sonication for 1 h. The mixture of 0.200 g Cu(CH3COO)2*H2O, 0.811 g Fe(NO3)3*9H2O and 20 ml deionized water was then added to GO aqueous solution dropwise and stirred for 1 h. The pH value of this suspension was adjusted to 10.0 using 6 M NaOH solution. After stirring for 30 min, the suspension solution was transferred into a 100 mL Teflon-lined stainless steel autoclave, sealed and intained at 220 degC for 18 h. The final products were centrifugated and dried in a vacuum oven at 60 degC.

File: relation_classification/datasets/annotated-materials-syntheses/data/101016jelecom200308018.txt
10.1016/j.elecom.2003.08.018
Anthracene based organodisulfide positive active materials for lithium secondary battery
The ABTH was prepared following the methods in the literature [10] either from 1,4,5,8-tetrachloroanthracene (route 1 in Scheme 1) or from anthracene (route 2 in Scheme 1), the products were extracted with CS2 in Soxhlet's extractor for 24 h to remove free sulfur then with water-alcohol to remove soluble impurities. PABTH was polymerized simply by oxidative coupling reaction of ABTH in the presence of FeCl3 in chloroform at room temperature for 48 h. After reaction, the chloroform was filtered out, FeCl3 was removed by washing with dilute hydrochloric acid then water till pH 7. The polymer was dried at 60 degC in oven to constant weight.

File: relation_classification/datasets/annotated-materials-syntheses/data/101016jelecom200809031.txt
10.1016/j.elecom.2008.09.031
Anthraquinone-ferrocene film electrodes: Utility in pH and oxygen sensing
All chemicals were supplied by Aldrich Chemical Co. and used as received. The buffered solutions were prepared as follows: pH 7 disodium hydrogen phosphate (0.025 M) and potassium dihydrogen phosphate (0.025 M), pH 9 (0.05 M sodium tetraborate), all other pH solutions were prepared using a Britton-Robinson buffer (0.04 M boric acid, phosphoric acid, acetic acid) and adjusted to the appropriate pH with NaOH solution.
The synthesis of this compound and corresponding spectral data has been reported in the literature [14]. Briefly, to a solution of Ferrocene (1 g, 4.23 mmol) in dry diethyl ether (30 ml) was added portion wise Fast Red Al Salt (1.2 g, 4.43 mmol). The solution was stirred under N2 atm. for 48 h. Water (50 ml) was added to this solution and the organic phase was separated and dried over dry MgSO4. The solvent was then evaporated under vacuum and the residue was purified through basic alumina chromatography column using a gradient of petroleum ether (40-60 degC) and diethyl ether as eluent to give the desired compound in 30% yield.

File: relation_classification/datasets/annotated-materials-syntheses/data/101016jelecom201507001.txt
10.1016/j.elecom.2015.07.001
Intrinsic electrochemical performance and precise control of surface porosity of graphene-modified electrodes using the drop-casting technique

Graphite and other chemicals were obtained from Sigma-Aldrich and are of reagent grade or higher. In the production of graphene, the first step was the oxidation of graphite to graphite oxide using the modified-Hummers method as reported in the literature [24] and [25]. The graphite oxide was subsequently thermally exfoliated at 1000 degC to give reduced graphene based on our previous method [26]. Glassy carbon (GC) electrodes (CH Instruments, USA) of 3 mm diameter were used as the working electrode, and a platinum electrode as the auxiliary electrode. An Ag/AgCl electrode (1 M KCl) was used as the reference. Graphene dispersions were prepared in DMF at concentrations ranging from 1.0 mg mL- 1 to 7.0 mg mL- 1, by ultrasonication for an initial 10 mins followed by 5 mins before each subsequent drop-casting event. Deionised water with a resistivity of 18.2 MΩ cm was used throughout for preparation of solutions. Scanning electron microscopy was performed with a JSM-7600F field-emission scanning electron microscope (JEOL, Japan) in gentle-beam mode at 2 kV. Graphene was drop-casted onto silicon wafers (Graphene Supermarket, USA) for imaging under conditions detailed in Section 3.2.

File: relation_classification/datasets/annotated-materials-syntheses/data/101016jelecom201701017.txt
10.1016/j.elecom.2017.01.017
Sulfur tolerant redox stable layered perovskite SrLaFeO4-δ as anode for solid oxide fuel cells

SLFO4 precursor was synthesized using a solid-state reaction method. Initially, La2O3 and SrCO3/Fe2O3 were preheated at 1000 and 300 degC for 6-8 h, respectively, to remove the absorbed moisture, and then stoichiometric amounts of La2O3, SrCO3, and Fe2O3 powders were thoroughly mixed by ball milling for 24 h and pressed into pellets at a pressure of 4 MPa. The pellets were calcined in air at 1100 degC for 10 h as SLFO4 precursor. The precursor was reduced in H2 for 2 h and subsequently grounded to obtain SLFO4 - δ final powders.

File: relation_classification/datasets/annotated-materials-syntheses/data/101016jelectacta201002016.txt
10.1016/j.electacta.2010.02.016
Surfactant-templated sol-gel silica thin films bearing 5-mercapto-1-methyl-tetrazole on carbon electrode for Hg(II) detection
Tetraethoxysilane (TEOS, 98%) and cetyltrimethylammonium bromide (CTAB, 98%) were purchased from Fluka. The MTTZ-siloxy derivative (triethoxysilyl-propyl-5-mercapto-1-methyl-tetrazole) was synthesized as previously described [38] and its structure (Scheme 1) confirmed by 13C and 1H NMR. Ethanol (95-96%, Merck) and HCl (37%, Aldrich) were used for precursor hydrolysis and film deposition, as well as for extraction of the surfactant template. Ru(NH3)6Cl3 (Aldrich), K3Fe(CN)6 (Fluka) and Fc(MeOH)2 (Alfa Aesar) have been used as redox probes, usually in solutions containing potassium hydrogen phthalate (KHP, Merck) as supporting electrolyte. Analytical grade Hg(NO3)2 (Prolabo) and HNO3 (65%, Merck) were used for the preparation of diluted mercury solutions; their concentration was checked using a certified standard solution (Hg2+ 1.001 +- 0.002 g L-1 in HNO3 3 M, Merck). All solutions were prepared with high-purity water (18 MΩ cm) from a millipore milli-Q water purification system.

MTTZ-modified silica films were deposited by spin-coating on freshly polished surfaces of glassy carbon electrode (GCE, purchased from EG&G, Princeton Applied Research), according to a procedure adapted from Ref. [43]. The sol solutions were typically prepared by heating a mixture of 2.08 g TEOS (including selected equivalent fractions of MTTZ derivative, from 0 to 20% relative to TEOS), 5.5 g EtOH, 0.5 g water and 0.4 g of a 0.1 M HCl solution, at 70 degC for 1 h. 0.78 g of CTAB dissolved in 10 g of EtOH was then added to this mixture, which was stirred again for 1 h at room temperature. GCE surfaces have been carefully polished before deposition of the film, using successively alumina suspensions made of Al2O3 powders (Buehler) of 1, 0.3 and 0.05 μm particle sizes; they were then washed with ethanol and water. Hundred microliters of sol (prepared as above) was deposited on the electrode surface, and left 30 s before the electrode was rotated at 7000 rpm for 30 s (optimized values). This was performed using a disk electrode rotator (model 636, EG&G, Princeton Applied Research). The spin-coated films were then treated for 20 min at 60 degC. The extraction of the surfactant was performed in an ethanol solution containing 0.1 M HCl under stirring conditions for 15 min. The film electrodes were used in the electrochemical experiments without further treatment.

File: relation_classification/datasets/annotated-materials-syntheses/data/101016jelectacta201008097.txt
10.1016/j.electacta.2010.08.097
Degradation of the beta-blocker propranolol by electrochemical advanced oxidation processes based on Fenton's reaction chemistry using a boron-doped diamond anode
Propranolol hydrochloride of 99% purity was supplied by the pharmaceutical AstraZeneca Espana (Madrid, Spain). 1-Naphthol was reactive reagent from BDH Chemical Ltd. and phthalic acid was analytical reagent from Aldrich. Oxamic and oxalic acids were analytical grade from Panreac. Sulfuric acid, anhydrous sodium sulfate and ferrous sulfate heptahydrate were analytical grade from Merck and Fluka. Solutions were prepared with pure water obtained from a Millipore Milli-Q system with TOC content < 1 μg dm-3 and resistivity > 18 MΩ cm at 25 degC. Organic solvents and other chemicals used were either HPLC or analytical grade from Merck, Fluka, Panreac and Aldrich.

File: relation_classification/datasets/annotated-materials-syntheses/data/101016jelectacta201201094.txt
10.1016/j.electacta.2012.01.094
Nanocrystal manganese oxide (Mn3O4, MnO) anchored on graphite nanosheet with improved electrochemical Li-storage properties

In a typical synthesis of Mn3O4/GN, 20 mg of graphite oxide, prepared by a modified Hummer's method [42], was dispersed in deionized (DI) water with sonication for 1 h to form graphene oxide. Then, 1 mmol of Mn(CH3COO)2*4H2O was added into the above solution. When it was dissolved completely, 28 mg of poly(ethylene glycol) was introduced into the solution, followed by adding 20 mL of NaOH aqueous solution (0.2 M) slowly under stirring. The NaOH was used to adjust the pH of the reaction solution. It was found that Mn3O4 is difficult to form by the one-pot route without adding NaOH. The mixed solution was transferred to a Teflon-lined stainless steel autoclave (100 mL) and heated in an electric oven at 180 degC for 12 h. The resultant product was separated by centrifugation, washed with DI water and dried at 60 degC under vacuum for 8 h. MnO/GN was obtained by heating Mn3O4/GN at 400 degC for 2 h in flowing N2/H2 (10% H2). For comparison, bare Mn3O4 and MnO were also prepared using the similar route without adding graphite oxide in the precursors.

File: relation_classification/datasets/annotated-materials-syntheses/data/101016jelectacta201209106.txt
10.1016/j.electacta.2012.09.106
Hydrothermal synthesis of well-dispersed LiMnPO4 plates for lithium ion batteries cathode

All the reagents were commercially available and used as received unless otherwise stated. LiMnPO4 plates were synthesized by a hydrothermal method. Na2S*9H2O was employed as alkaline reagent, since an alkaline condition was necessary for precipitating LiMnPO4 samples in hydrothermal synthesis [41] and [42]. Undeserved phase and morphology were obtained in the absence of Na2S*9H2O (see Fig. S1 in supplementary materials for details). In a typical synthesis procedure, 14 mmol Na2S*9H2O, 40 mmol Li2SO4*H2O, 20 mmol MnSO4*H2O and 20 mmol NH4H2PO4 were added in sequence in a 40 mL Teflon liner with 30 mL distilled water under vigorous stirring for 30 min, and the Teflon liner was then placed in a stainless steel autoclave. The sealed tank was put into an oven and maintained at 200 degC for 10 h. After the hydrothermal reaction, the autoclave was cooled to room temperature and the resulted precipitate was filtered, washed and finally dried in air at 60 degC overnight.

File: relation_classification/datasets/annotated-materials-syntheses/data/101016jelectacta201210092.txt
10.1016/j.electacta.2012.10.092
Temperature effect on spinel Li4Ti5O12 as anode materials for lithium ion batteries

All chemicals were used as received. The stoichiometric amounts of lithium hydroxide monohydrate (LiOH*H2O) and tetrabutyl titanate (Ti(OC4H9)4) were used as starting materials. 20 mL of 2 mol/L LiOH aqueous solution was obtained at room temperature with stirring and marked solution A. 17 mL of tetrabutyl titanate was mixed in ethyl alcohol (1:1 in volume) with strong stirring and marked solution B. After that, the solution A was dropwise added into the solution B to form a white suspension with strong stirring for 1 h and then transferred to stainless-steel autoclave at 180 degC for 24 h. The obtained precursor was calcinated at different temperatures from 450 degC to 850 degC to get the products. The X-ray diffraction (XRD, Rigaku D/max-2000) and scanning electron microscopy (SEM, S-4800) were used to characterize the crystal structure and observe the morphology of the powders.

File: relation_classification/datasets/annotated-materials-syntheses/data/101016jelectacta201212112.txt
10.1016/j.electacta.2012.12.112
Characterization of glassy carbon electrodes modified with carbon nanotubes and iron phthalocyanine through grafting and click chemistry
Tetrabutylammonium tetrafluoroborate (TBABF4), 4-azidoaniline hydrochloride, iron(II) phthalocyanine (FePc), sodium ascorbate, hydrazine sulphate and 4-ethynylpyridine hydrochloride were obtained from Aldrich. Dimethylformamide (DMF), acetonitrile (ACN), and acetone were purchased from Merck. Copper sulphate and potassium chloride were purchased from Saarchem. Single-walled carbon nanotubes functionalised with carboxylic acid groups (SWCNT-COOH, ~1.5 nm in diameter and 1-5 mm in length, >95% purity by thermal gravimetric analysis) were obtained from NanoLab (USA). 4-Azidobenzenediazonium salt was synthesised as reported in literature [52]. All other chemicals and reagents were of analytical grade and were used as received.

File: relation_classification/datasets/annotated-materials-syntheses/data/101016jelectacta201303189.txt
10.1016/j.electacta.2013.03.189
Influence of organic nitrogenous compounds phenothiazine and diphenyl amine in poly(vinylidene fluoride) blended with poly(ethylene oxide) polymer electrolyte in dye-sensitized solar cells
0.3 g of polymer blend, PVdF (0.23 g)-PEO (0.07 g), was dissolved in 25 ml of dimethyl formamide (DMF) under continuous stirring at 353 K. After about 2 h, 0.03 g of KI, 0.007 g of I2 and 0.007 g organic nitrogenous compounds (DPA in one portion and PT in another portion) were added. The polymer solution was stirred continuously for another 2 h until a homogenous viscous liquid was formed. The polymer blend solutions were then cast on to a petridish and vacuum dried at 333 K for 15 h to enable solvent evaporation.

File: relation_classification/datasets/annotated-materials-syntheses/data/101016jelectacta201309101.txt
10.1016/j.electacta.2013.09.101
Nano-perovskite carbon paste composite electrode for the simultaneous determination of dopamine, ascorbic acid and uric acid

All chemicals were used as received without further purification. Ammonium hexachloropalladate (IV) (Aldrich, 99.99%), strontium nitrate, citric acid, glycine, urea, nitric acid, ammonium hydroxide (Aldrich), graphite powder (Sigma-Aldrich, <20 μm, synthetic) and Paraffin oil (Fluka) were used as received without further purification. Dopamine (DA), uric acid (UA), ascorbic acid (AA) and potassium ferricyanide were supplied by Aldrich Chem. Co. (Milwaukee, WI. USA). Aqueous solutions were prepared using double distilled water. Phosphate buffer solution PBS (1 mol L-1 K2HPO4 and 1 mol L-1 KH2PO4) of pH 2-11 was used as the supporting electrolyte. pH was adjusted using 0.1 mol L-1 H3PO4 and 0.1 mol L-1 KOH.

Stoichiometric amounts of (NH4)2PdCl6 and Sr(NO3)2 were weighed, dissolved in distilled water, then a sufficient amount of certain fuel (citric acid, glycine, or urea) was added. The pH of the solution was adjusted to certain value (2, 7, or 10) by nitric acid and ammonium hydroxide. The solution was heated on a hot plate to about 250 degC. The precursor complex undergoes dehydration to produce foam which then ignited giving a voluminous black fluffy powder. A ceramic nano-SrPdO3 was obtained by calcination at 750 degC for a given time (3, 5, or 8) h [15].

File: relation_classification/datasets/annotated-materials-syntheses/data/101016jelectacta201309128.txt
10.1016/j.electacta.2013.09.128
Layered sodium titanate nanostructures as a new electrode for high energy density supercapacitors

Analytical reagent grade NaOH (R&M Chemicals, India), titanium tetra isopropoxide (TTIP) (Acros Organic, Germany) and methanol were the starting materials. Sodium titanate nanoflowers (STNFs) were synthesized via hydrothermal reaction between NaOH and a mixture of TTIP and methanol. In a typical synthesis, methanol (50 ml) was added to TTIP (3.0 g) and then heated up to ~67 degC with stirring. The above solution was hydrolyzed using distilled water (0.72 g) and subsequently heated for 30 min. Upon completion of the hydrolysis, NaOH (20 ml, 5 wt%) solution was added to the mixture which was then transferred to a Teflon-lined autoclave. The hydrothermal reaction was carried out at 80 degC (STNF80C) and 120 degC (STNF120C) for 24 h. Upon completion of the hydrothermal reaction, the precipitate was filtered and washed with distilled water until pH ~9-10 was attained. For Na free TiO2, the STNF80C and the STNF120C samples were washed with 0.1 M HCl followed by distilled water until pH ~4 was obtained and subsequently dried at 70 degC for 1 h. The dried sample powder was then calcined at 500 degC for 3 h.

File: relation_classification/datasets/annotated-materials-syntheses/data/101016jelectacta201404056.txt
10.1016/j.electacta.2014.04.056
Effects of highly crumpled graphene nanosheets on the electrochemical performances of pseudocapacitor electrode materials

The nickel foam was purchased from Shanghai Zhongwei New Material Co., Ltd. The pore size of the nickel foam ranges from 0.1 mm to 10 mm and its volume density is 0.1 to 0.8 g cm-3. All chemicals were of analytical grade and used without further purification. GS was made via a modified Hummers method followed by a thermal exfoliation (at 800 degC for 1 min under a H2/Ar atmosphere with 10 degC/min heating rate). In a typical synthesis process, 5 mg GS and 0.3 g NiCl2*6H2O were dispersed in 20 ml distilled water and subjected to ultrasonic vibration to form a homogeneous suspension, respectively. The two former suspensions were homogeneously mixed with each other and subjected to ultrasonic vibration for a while, and then freeze drying (named as M1). The 1.03 g NaH2PO2*H2O was grinded in a mortar and mixed with M1. Then, the mixture was calcined at 500 degC for 1 h with 2 degC/min heating rate and cooled to room temperature under a flow of Ar (99.999%). The solid obtained was washed thoroughly with distilled water and absolute ethyl alcohol to remove the by-products. After that, the wet products were dried at 80 degC for 12 h in a vacuum oven.

File: relation_classification/datasets/annotated-materials-syntheses/data/101016jelectacta201404084.txt
10.1016/j.electacta.2014.04.084
Significant influence of insufficient lithium on electrochemical performance of lithium-rich layered oxide cathodes for lithium ion batteries

Li[Li1/3-2x/3Mn2/3-x/3Nix]O2 (x = 0.3) was prepared in two steps: formation of transition-metal hydroxide (Ni0.35Mn0.65(OH)2) and subsequent solid phase reaction of Ni0.35Mn0.75(OH)2 and Li2CO3. Specially, 8.74 g MnSO4*H2O (99%) and 7.20 g NiSO4*6H2O (98%) were dissolved into 400 ml H2O under magnetic stirring, and 10 ml ammonia hydroxide was then added as chelating agent. After being kept at 60 degC for 10 min, 100 ml aqueous solution containing 6.4 g KOH (98%) was slowly dropped, and the precipitation reaction was kept for 24 h. The resulting precipitation was mixed completely with lithium carbonate (98%). In this mixing, the precursors with 10 wt% excess lithium (E10), 5 wt% excess lithium (E5), stoichiometric lithium (ST), and 5 wt% deficient lithium (D5) were used. Four samples were obtained by calcining the mixture at 900 degC for 12 h, denoted as 900E10, 900E5, 900ST, and 900D5, respectively.

File: relation_classification/datasets/annotated-materials-syntheses/data/101016jelectacta201408103.txt
10.1016/j.electacta.2014.08.103
Facile synthesis of heterogeneous Ni-Si@C nanocomposites as high-performance anodes for Li-ion batteries

Before the electrical pulse process with Ni wire, Si nanoparticles (0.2, 0.6, and 0.8 g) were first dispersed in 700 mL of OA, and the Si nanoparticles-dispersed suspension was sonicated for 1 h. Then, the electrical wire explosion (NTi-mini P, Nano Tech, Korea) was conducted at a feeding distance of 40 mm and a charge voltage of 320 V in the Si nanoparticles-dispersed suspension. After completing the electrical pulse treatment with Ni wire, the obtained brownish Ni-Si nanocolloidal suspension was sonicated and filtered through a nylon membrane (Durapore, 0.22 mm, Millipore) several times and subsequently dried at 120 degC for 10 h. Finally, the carbon-coated Ni-Si nanocomposites were obtained via carbonization process (heat-treatment) carried out at 500 degC for 5 h in an Ar atmosphere. For comparison, bare Ni nanoparticles were also prepared using the electrical pulse process under the same conditions in a pure OA without any dispersed Si nanoparticles.

File: relation_classification/datasets/annotated-materials-syntheses/data/101016jelectacta201409032.txt
10.1016/j.electacta.2014.09.032
Graphene oxide assisted solvothermal synthesis of LiMnPO4 naonplates cathode materials for lithium ion batteries

Graphite oxide was prepared by oxidation of graphite powder according to the modified Hummers' method. GO aqueous solution was obtained from centrifugation at 10000 rpm for 30 min following exfoliation of Graphite oxide by ultrasonication for 30 min, and the supernatant was freeze-dried to GO aerogel.

Nanoplates of LiMnPO4 were prepared as follows: Aqueous MnSO4 (5 cm-3, 1 mol dm-3) were added gradually into NMP (15 cm3) containing GO (20 mg) under stirring, and the reaction lasted for 24 h. Before solvothermal process, a turbid liquid of Li3PO4 from LiOH (5 cm3, 3 mol dm-3) and H3PO4 (5 cm3 1 mol dm-3) was added into the above suspension. The suspension was then transferred into a Teflon-lined stainless steel autoclave, and heated at 180 degC for 12 h. After cooling to room temperature, the products (namely S1) were filtered, washed with water and ethanol for several times and finally dried at 80 degC. For comparison, the reaction with 0, 5, 10, 40 and 80 mg GO were carried out under the same process. The product of reaction without GO is named S2.

File: relation_classification/datasets/annotated-materials-syntheses/data/101016jelectacta201410035.txt
10.1016/j.electacta.2014.10.035
Synthesis and characterization of NiV3O8 powder as cathode material for lithium-ion batteries
In this work, all the chemical reagents mentioned are of analytical grade and used without further purification.VO2 (B) precursor was firstly prepared by a hydrothermal method. In a typical synthesis, commercial V2O5 powder (0.015 mol), oxalic acid (0.015 mol) and distilled water (65 mL) were mixed under vigorous magnetic stirring at room temperature and kept for 2 h, and then the resultant mixture was transferred into an 80 mL stainless autoclave. The autoclave was sealed and heated at 180 degC for 30 h, and then cooled to room temperature. The product was collected and washed by distilled water and absolute ethanol for several times. The produced VO2 precursor was dried at 80 degC in vacuum for 12 h. After that, NiO, V2O5 and VO2 in stoichiometric amounts (1:1:1 in molar ratio) were mixed and wet milled in a planetary-type ball mill for 3 h under the protection of nitrogen. The milling speed was set at 200 rpm. Then the mixture was collected and dried in vacuum at 80 degC for 10 h. The mixture, after grinding, was heated up to 600 degC for 30 h under Ar flux, and then cooled down with the furnace to the room temperature.

File: relation_classification/datasets/annotated-materials-syntheses/data/101016jelectacta201412157.txt
10.1016/j.electacta.2014.12.157
Synthesis and electrochemical performance of ZnCo2O4 for lithium-ion battery application


All of the chemicals in our synthesis were analytical grade and were used without further purification. In a typical procedure, zinc acetate dihydrate and cobalt (II) acetate tetrahydrate with a Zn/Co molar ratio of 1:2 were added to a ball mill. Citric acid with a 120% mole fraction relative to the Zn and Co was then added into the ball mill. After adding a suitable volume of water, the ball mill was run for 4 h at 500 rpm to obtain the precursor. Then, the resultant mixture was dried at 80 degC in air, and the wine red precursor powder was collected and heat-treated in a muffle furnace at 400 degC and 500 degC, with the products designated as 400-ZCO and 500-ZCO, respectively.

File: relation_classification/datasets/annotated-materials-syntheses/data/101016jelectacta201501051.txt
10.1016/j.electacta.2015.01.051
A Peanut Shell Inspired Scalable Synthesis of Three-Dimensional Carbon Coated Porous Silicon Particles as an Anode for Lithium-Ion Batteries
The porous silicon film was treated with a liquid PAN solution (10 wt% dissolved in DMF) and ball milled for 1 h at 200 r min-1. The recipe contained 40 mg porous silicon film and 600 mg of the above liquid PAN solution. Following this, the mixed slurry was spread onto copper foil with a diameter of 14 mm for a current collector and dried for 3 h in a vacuum drying oven at 80 degC. The as-obtained PAN coated PSP electrodes were then heated in an Ar atmosphere at a rate of 5 degC min-1 to 700 degC and held for 1 h. The carbon-coated PSP loaded on per electrode is ~ 0.85 mg.

File: relation_classification/datasets/annotated-materials-syntheses/data/101016jelectacta201502218.txt
10.1016/j.electacta.2015.02.218
MnO2 nanoflakes/hierarchical porous carbon nanocomposites for high-performance supercapacitor electrodes
The overall synthetic procedure of the MnO2 nanoflakes/HPCs composites was outlined in Fig. 1. Hollow mesoporous silica spheres were used as template and phenolic resin was employed as carbon source. The uncalcined hollow mesoporous silica spheres were synthesized according to a previous report [26]. Briefly, 0.1 g of the hollow mesoporous silica was impregnated with 0.5 g of 20 wt% ethanol solution of phenolic resin and stirred for 24 h to form a uniform mixture. Then the mixture was evaporated at room temperature for 5 h, followed by heating in an oven at 100 degC for 24 h. The obtained yellow powder was carbonized at 800 degC for 4 h in argon atmosphere. Finally, the resulting samples were washed with deionized water and ethanol and dried at 60 degC in a vacuum oven for 24 h to obtain SiO2/C composite.

After that, 0.1 g of SiO2/C composite and 0.1 g of P123 (Aldrich, EO20PO70EO20) were ultrasonically dispersed in 30 mL deionized water in a 100 mL flask. 1 mL of 0.05 M KMnO4 aqueous solution was added and after stirring for 10 min in an ice bath, then 10.17 M Mn(NO3)2 solution with different volume (42, 200 and 576 uL, respectively) were mixed into the above suspension, and correspondingly, 0.05 M KMnO4 solution with various volume (3, 14 and 40 mL) was added dropwise. The precipitates were collected by filtration and rinsed with deionized water and ethanol for several times. The silica template was removed by 2 M NaOH solution at 40 degC for 24 h, and then the samples were washed with deionized water and ethanol, followed by drying at 60 degC for 12 h. The content of MnO2 in the three MnO2/HPCs composites was estimated to be 40%, 75% and 90% by TG test, respectively. And the composites were then denoted as MnO2/HPCs-40, MnO2/HPCs-75, MnO2/HPCs-90, respectively.

File: relation_classification/datasets/annotated-materials-syntheses/data/101016jelectacta201504007.txt
10.1016/j.electacta.2015.04.007

Effect of alkyl chain length of imidazolium cations on the electron transport and recombination kinetics in ionic gel electrolytes based quasi-solid-state dye-sensitized solar cells
1-Methyl-3-propylimidazolium iodide (MPII), 1-Methyl-3-butylimidazolium iodide (BMII) and 1-Methyl-3-hexylimidazolium iodide (HMII) were prepared as reported previously [14] and [15]. The ionic liquid electrolytes (ILEs) for QS-DSSC were composed of 0.35 mol L-1 iodine (I2: 99%, Aldrich), 0.02 mol L-1 anhydrous lithium iodide (LiI: 99%, Aldrich) and 0.5 mol L-1 N-methylbenzimidazole (NMBI: 99%, Aldrich) in MPII, BMII and HMII, respectively. IGEs were prepared by adding 20 wt% (vs. ILE) 12-hydroxystearicacid (99%, Aldrich) into ILEs and heated under stirring until the gelators melted. After cooling to room temperature, the IGEs were formed. The IGEs based on MPII, MBII and HMII correspond to IGE P, IGE B and IGE H, respectively.

File: relation_classification/datasets/annotated-materials-syntheses/data/101016jelectacta201504084.txt
10.1016/j.electacta.2015.04.084
Low temperature electrochemical performance of β-LixV2O5 cathode for lithium-ion batteries

The LixV2O5 sample was prepared through a hydrothermal reaction followed by calcination treatment. All chemicals were used directly without further purification. In a typical procedure, 0.1 g V2O5 and 3.0 g LiNO3 were added into 33 mL de-ionized water with vigorously stirring at room temperature. The resultant orange-yellow suspension was then transferred into a 42 mL Teflon-lined stainless autoclave and kept in an oven at 220 degC for 24 h. After cooling down naturally, the precursor was collected by centrifugation and washed with absolute ethanol for several times before drying. The final product of LixV2O5 was obtained by calcining the precursor hydrate compound at 600 degC for 3 h under Ar atmosphere with a ramping rate of 5 degC /min.

File: relation_classification/datasets/annotated-materials-syntheses/data/101016jelectacta201504160.txt
10.1016/j.electacta.2015.04.160
Optimization of reaction parameters for the electrochemical oxidation of lidocaine with a Design of Experiments approach
Lidocaine (L7757), monoethylglycinexylidide (MEGX, SML0087, the N-dealkylated form of lidocaine) and ammonium hydroxide (NH4OH, 221228) were purchased from Sigma-Aldrich. Formic acid (HCOOH, 94318) and acetaminophen (00370) were purchased from Fluka and ultra-pure HPLC grade acetonitrile (ACN, 01203502) was purchased from Biosolve. Trifluoroacetic acid (TFA, 289084) was purchased from Thermo Fisher, and sulfuric acid (H2SO4, 100731100) from Merck Millipore. Ultrapure water was obtained from a Milli-Q Advantage A10 Water Purification system (Millipore Corp., Billerica, MA, USA).
