Repository: M3RG-IITD/MatSciBERT

# MatSciBERT
A Materials Domain Language Model for Text Mining and Information Extraction

File: relation_classification/datasets/annotated-materials-syntheses/data/101016jelectacta201510036.txt
10.1016/j.electacta.2015.10.036
Li3V2(PO4)3/graphene nanocomposites with superior cycling performance as cathode materials for lithium ion batteries
In a typical synthesis, graphene oxide (GO) was prepared from natural graphite powder via a modified Hummers method [26] and [27].
Pure LVP was synthesized by using a sol-gel method reported in our previous paper [28]. First, oxalic acid (3.02 g) and V2O5 (1.46 g) in a stoichiometric ratio were dissolved in deionized water with magnetic stirring at 70 degC. After a clear blue solution formed, a mixture of stoichiometric NH4H2PO4 (1.84 g) and CH3COOLi*H2O (1.68 g) was added to the solution whilst stirring for 4 h, and then a gel formed in an air oven at 100 degC. The gel was decomposed at 350 degC in an argon atmosphere for 4 h, and the obtained product was ground, pressed into pellets, and sintered at 750 degC for 4 h in flowing argon. The sample was divided into two parts: one was further heated at 750 degC for 2 h in an argon atmosphere; the other was used to prepare LVP/G nanocomposites via a simple precipitation procedure, as described in detail as follows. The as-prepared LVP (1.0 g) was transferred to a suspension of 50 mg graphene oxide dissolved in 500 mL deionized water. The mixture was stirred for 12 h at room temperature after ultrasonic treatment for 2 h. Subsequently, the mixture was dried by freeze drying. Finally the dried sample was also sintered at 750 degC for 2 h in flowing argon. The procedure for the formation of LVP/G nanocomposites is shown in Scheme 1.

File: relation_classification/datasets/annotated-materials-syntheses/data/101016jelectacta201510124.txt
10.1016/j.electacta.2015.10.124
A new insight into the LiTiOPO4 as an anode material for lithium ion batteries

LiTiOPO4 was synthesized via a solution route. A stoichiometric aqueous mixture of Li2CO3 and (NH4)2HPO4 was prepared at the room temperature, while corresponded stoichiometric amount of TiCl4 was diluted in ethanol. The TiCl4 solution was added dropwisely into the aqueous mixture with stirring at room temperature, which induced a gelatinous precipitate. The resulting solution was stirred overnight and then evaporated the solvent at 80 degC under vacuum. The dried white precipitate was calcinated in air at 400 degC for 5 h and then at 850 degC for 12 h with a heating rate of 1 degC min-1.

A measured amount (0.4 g) of PVDF was dissolved into 10 mL of N-methylpyrrolidone (NMP) and then 2.0 g of LiTiOPO4 was dispersed into the formed solution with stirring for 2 h. The mixture was dried to remove solvent at 80 degC under vacuum and subsequently calcinated in Ar atmosphere at 650 degC for 3 h with a heating rate of 1 degC min-1.

File: relation_classification/datasets/annotated-materials-syntheses/data/101016jelectacta201512002.txt
10.1016/j.electacta.2015.12.002
Biomass derived hierarchical porous carbons as high-performance anodes for sodium-ion batteries
Hierarchical porous carbons were prepared by carbonization and activation of peanut skin with and without hydrothermal pretreatment. The employed peanut skins were peeled off from peanuts grown in the Shandong region of China. Route one: 2.0 g of peanut skin and 50 mL of diluted sulfuric acid were placed in a 100 mL stainless steel autoclave. The autoclave was heated at 180 degC for 24 h and then cooled down naturally. The resulting biochar was collected by filtration, washed with distilled water, and dried. The activation agent (KOH) and dried biochar, in a mass ratio of 1:1 or 2:1, were thoroughly ground in an agate mortar, and then the mixture was heated at 800 degC with a heating rate of 5 degC min-1 for 1 h under argon flow. After that, the activated samples were thoroughly washed with 2 M HCl and distilled water, and finally dried in an oven at 100 degC for 12 h. The obtained carbons were denoted as HPC-1-n, where n represents the KOH to biochar mass ratio. Route two: 1.0 g of peanut skin was impregnated in 50 mL KOH solution (2 M or 4 M) for 2 days. After that, the peanut skin-KOH mixture was collected by filtration and drying. Activation was also carried out in a tubular furnace at 800 degC (5 degC min-1) for 1 h under argon flow. The activated sample was also thoroughly washed with 2 M HCl and distilled water, and finally dried in an oven at 100 degC for 12 h. The resultant carbon was labeled as HPC-2-m, where m represents the concentration of KOH solution.

File: relation_classification/datasets/annotated-materials-syntheses/data/101016jelectacta201604152.txt
10.1016/j.electacta.2016.04.152
Disordered spinel LiNi0.5Mn1.5O4 cathode with improved rate performance for lithium-ion batteries
To prepare LiNi0.5Mn1.5O4, 0.65 g of NiCl2 (Aldrich, 98%), 2.97 g of MnCl2.4H2O (Sigma-Aldrich, 99%), 0.42 g of LiOH*H2O (Sigma-Aldrich, 99%), and 2.50 g of glycine (Sigma, 99%) were homogeneously dissolved in deionized water. The solution was then heated at 90 degC for 8 h under vacuum until blue suspension was formed. The as-obtained precursor was heat-treated at 580 degC for 5 h and then further heated at 750 degC, 850 degC, and 950 degC, respectively for 12 h in air to yield the final products. The synthesized powders obtained were marked as S580, S750, S850, and S950, respectively.

File: relation_classification/datasets/annotated-materials-syntheses/data/101016jelectacta201605074.txt
10.1016/j.electacta.2016.05.074
Pd on carbon nanotubes-supported Ag for formate oxidation: The effect of Ag on anti-poisoning performance
Multi-walled carbon nanotubes (CNTs) were obtained from Shenzhen Nanotech Port Co., Ltd. and the average diameter of CNTs are 40 ~ 60 nm. Sodium oleate, potassium formate (HCOOK) and other reagents were of analytical purity and used without further purification.
The as-received CNTs (300 mg) were first ultrasonicated in HCl (1 M, 50 mL) for 1 h to dissolve possible metal residues, then filtered, washed, and dried to obtain purified CNTs. For deposition of Ag particles on CNTs, 210 mg of purified CNTs were dispersed in a beaker containing 253 mg sodium oleate and ultrasonicated for 30 min, and then aqueous solution containing 141 mg AgNO3 was added dropwise under magnetic stirring to form silver oleate on CNTs. After filteration and aqueous washing, the as-obtained sample of ~510 mg was collected and dried at 100 degC. Then 300 mg as-prepared samples were heated in a tube at 550 degC for 5 min under N2 protection to decompose the silver oleate. Finally 160 mg of Ag/CNTs was obtained with a theoretical Ag content of 30 wt. %.

File: relation_classification/datasets/annotated-materials-syntheses/data/101016jelectacta201611160.txt
10.1016/j.electacta.2016.11.160
A simple method to synthesize V 2 O 5 nanostructures with controllable morphology for high performance Li-ion batteries
V2O5 nanomaterials were synthesized using solid-state chemical reaction methods. All the reagents were analytically pure from commercial sources and used without further purification. Typical synthesis for V2O5 nanostructures was as follows. Solid ammonium metavanadate (NH4VO3, AR, >99%) and tartaric acid (C4H6O6, AR, >99%) with a molar ratio of 1:2, and polyethylene glycol 4000 (PEG-4000, AR, >99%) were apart weighed and ground in an agate mortar for about 5 min to ensure the evenness of starting materials, then mixed. Then the reactants were mixed, and the color of mixture changed from white to yellow. After grind for 30 min at room temperature, the color of mixture changed from yellow to grey. The obtained sample was washed with absolute ethanol, and then dried at 60 degC for 10 h. Finally pure grey precursor (NH4)2[(VO)(C4H4O6)2] was got. Then the precursor was placed in muffle furnace at different calcination temperature of 400 degC, 500 degC, 600 degC for 4 h (1 degC min-1) to obtain final products.

File: relation_classification/datasets/annotated-materials-syntheses/data/101016jenconman201111001.txt
10.1016/j.enconman.2011.11.001

0.5:1, 1:1, and 2:1 2,2'-Bipyridine-SnCl2 complexes were prepared in MeOH (20 mL) by adding respectively 2.5, 5.0, and 10.0 mmol 2,2'-bipyridine to 5 mmol SnCl2 under a nitrogen atmosphere. The color of the solution turned to yellow after the addition of 2,2'-bipyridine and a precipitate appeared. The mixture was further stirred for 0.5 h before filtration. The solid obtained was washed two times with methanol and dried in vacuo to yield the 2,2'-bipyridine-SnCl2 complex.

The Sn nanoparticles/graphite (molar ratio of 1:12) nanocomposite was prepared by treatment of the 2,2'-bipyridine-SnCl2 complex with sodium borohydride in the presence of graphite.

In a typical synthesis, 5 mmol of SnCl2 coordinated with 2,2'-bipyridine was dispersed in methanol (20 mL) and UF4 graphite (Le Carbone Lorraine) was added. The mixture was stirred for 10 min at room temperature under a nitrogen atmosphere. NaBH4 (5 mmol) was then added. A mild exothermic reaction was observed. The solution was further stirred at room temperature for 2 h. The reaction mixture was then concentrated in vacuo and the product washed with water (2 x 5 mL) and acetone (2 x 5 mL) by centrifugation (4000 rpm for 5 min). Such a washing process leads to a significant loss of tin present in the crude material [18].

File: relation_classification/datasets/annotated-materials-syntheses/data/101016jenergy201408058.txt
10.1016/j.energy.2014.08.058
Hierarchical 3D micro-/nano-V2O5 (vanadium pentoxide) spheres as cathode materials for high-energy and high-power lithium ion-batteries

Hierarchical 3D micro-/nano-V2O5 spheres were prepared via a facile low temperature hydrothermal method. Typically, NH4VO3 (ammonium metavanadate) solution, HCl, and poly (sodium 4-styrenesulfonate) (PSS, 2 mL) were well mixed in DI (deionized) water. The pH of the mixed solution was adjusted to be less than 2.7 so as to assist the growth of V2O5[58]. The resultant solution was transferred into a 100 mL Teflon-lined autoclave and heated to 180 degC for 24 h in an electrical oven. After cooling down naturally to room temperature, the precipitates were washed with DI water and ethanol alternatively for several times to remove residual starting materials before further characterization and electrochemical testing. As a reference, spherical V2O5 particles was also prepared by a PVP (polyvinylpyrrolidone)-assisted hydrolysis method [59].

File: relation_classification/datasets/annotated-materials-syntheses/data/101016jijhydene200912145.txt
10.1016/j.ijhydene.2009.12.145
Ni-P and Ni-Cu-P modified carbon catalysts for methanol electro-oxidation in KOH solution
Electroless deposition solution was chosen to be as simple as possible. It consists of 26.27 g L-1 nickel sulphate as a source of nickel, 38.71 g L-1 sodium citrate, 27.2 g L-1 sodium acetate as a source of complexing agent to control the rate of the release of the free metal ions in the reduction solution, 21 g L-1 glycine and 38.12 g L-1 sodium hypophosphite as a source of reducing agent, which also constitutes the source of phosphorus in the deposit. 0.015 g L-1 copper sulphate was added to deposition baths for Ni-Cu-P/C coatings. In addition to other constituents, sodium hydroxide was added as a buffering agent to control the bath pH. The effect of temperature (70-90 degC), pH (7-12) and the deposition time (30-90 min) was investigated to achieve the optimum conditions for the electroless deposition process. All chemicals used for the present work were of analytical reagent grade and the solutions were prepared using double distilled water.

File: relation_classification/datasets/annotated-materials-syntheses/data/101016jijhydene201105188.txt
10.1016/j.ijhydene.2011.05.188
Effect of addition of rhenium to Pt-based anode catalysts in electro-oxidation of ethanol in direct ethanol PEM fuel cell

The precursors used for the preparation of electrocatalysts were H2PtCl6.6H2O (Alfa Aesar, USA), SnCl2.2H2O (Merck, Germany) and ReCl3 (Alfa Aesar, USA). Vulcan XC-72 (Carbot, USA) was used as support for the catalysts. Carbon paper (90T, Toray, USA) was used as substrate for the catalyst powder to prepare the electrodes. Nafion(r) (DE 521, DuPont, USA) dispersion was used to make the catalyst slurry. Ethanol (Merck, Germany) and H2SO4 (Merck, Germany) were used as fuel and as electrolyte for electrochemical analysis, respectively. Nafion 117(r) (DuPont, USA) proton exchange membrane was used to prepare membrane electrode assembly for DEFC. Pt/C (40%wt) (Johnson Matthey) was used as cathode catalyst.

The precursors were first suspended in propanol and then ultrasonicated for 3 h. High-surface-area carbon black, e.g., Vulcan XC-72, was preheated to 110 degC and suspended in propanol separately and ultrasonicated for 3 h. Precursor suspension is then added drop wise to carbon suspension [17]. The weight ratio of Pt-X/C (X = Sn, Re, Re-Sn) was controlled according to the targeted metal loading. Ultrasonic blending for 3 h, of precursor and carbon suspension was carried out to ensure the proper impregnation of metal precursors on carbon support. The suspension is then kept at 70 degC for 12 h and all the propanol is evaporated. The precursor mixtures were reduced in hydrogen atmosphere at different temperatures to obtain desired bimetallic and tri-metallic catalysts by impregnation method. Table 1 shows different catalysts and their loadings. Abbreviation used to show the metal composition in the catalyst, e.g., Pt-Re-Sn/C (20:5:15) represents 20% Pt, 5% Re, 15% Sn by wt and rest 60 %wt is carbon.

File: relation_classification/datasets/annotated-materials-syntheses/data/101016jjallcom201209067.txt
10.1016/j.jallcom.2012.09.067
Synthesis and property evaluation of CuFeS2-x as earth-abundant and environmentally-friendly thermoelectric materials

The commercial elemental powders of Cu (99.99%), Fe (99.99%) and S (99.9%) were used as starting materials. These powders were mixed according to the compositions of CuFeS2-x (x = 0, 0.05, 0.15, 0.20, 0.25), and the mixtures were subjected to MA in a planetary ball mill (QM-2L) using a hardened stainless steel vial and ball, which was performed at 450 rpm for different times. The weight ratio of balls to powders was kept at about 20:1, and the mill vial was filled with Ar (99.9%) atmosphere to prevent the powders from oxidation during the milling process. The MA-derived powders were densified by SPS at different temperatures ranging from 873 to 923 K for 5 min under an axial pressure of 50 MPa. Graphite dies were used for SPS, which was conducted in vacuum. In this paper, 10 h/873 K means that the sample was synthesized by milling for 10 h and then sintering at 873 K for 5 min.

File: relation_classification/datasets/annotated-materials-syntheses/data/101016jjallcom201312206.txt
10.1016/j.jallcom.2013.12.206
Microwave-assisted hydrothermal synthesis of electrochemically active nano-sized Li2MnO3 dispersed on carbon nanotube network for lithium ion batteries
Electrochemically active Li2MnO3/CNT nanocomposite was successfully synthesized by MAH process. The detailed synthesis procedure of MnO2-coated CNT composite through redox reaction is described elsewhere [15]. A 0.1 M of KMnO4 solution and 1.0 g of CNT in double jacket vessel were heated to 70 degC using circulator (FP40, Julabo), and the mixture was maintained at same temperature for 12 h. The black suspension was filtered, washed, and then dried at 100 degC in oven. The LMO/CNT nanocomposite was prepared using MnO2-coated CNT composite with appropriate amount of different concentration of aqueous LiOH solution (0.1 M, 0.2 M, 0.5 M, and 1 M). These solution mixtures were rapidly heated to 200 degC in MAH reactor (MARS, CEM Corp.), maintained at 200 degC for (30 min), and cooled down to room temperature. The suspension was filtered, washed repeatedly with distilled water, and dried at 100 degC for 24 h in oven. The four different samples of LMO/CNT nanocomposites are named as shown in Table 1.

File: relation_classification/datasets/annotated-materials-syntheses/data/101016jjallcom201406086.txt
10.1016/j.jallcom.2014.06.086
Solvothermal synthesis and electrochemical performance of Li2MnSiO4/C cathode materials for lithium ion batteries

Li2MnSiO4/C with Ni2+ doping was prepared via the solvothermal method by using starch as the carbon source. Firstly, C19H42BrN (0.1 mmol, Aladdin, 99%) was dissolved in methanol (45 ml). Secondly, C2H3O2Li*2H2O (Aladdin, 99%), MnC4H6O4*4H2O (Aladdin, 99%), Si (OC2H5)4 (Aladdin, 99%) and NiC4H6O4*4H2O (Aladdin, 99%) were added into the above solution with the molar ratio of 2.2:0.95:1:0.05. Finally, glacial acetic acid (1.5 mL) was added as a catalyst. After stirring for 6 h, the homogeneous solution was loaded into a 100 ml Teflon-lined autoclave and maintained at 120 degC for 20 h. The jelly-like product was dried at 60 degC 12 h in a vacuum. The obtained precursor was thoroughly ground and mixed with starch suspension with a weight ratio of Li2MnSiO4:C of 2:1. After stirring at 40 degC for 5 h, the mixture was dried at 60 degC for 12 h. The dried product was heat treated at 450 degC for 2 h and then 700 degC for 10 h in Ar (95%)/H2 (5%) atmosphere to obtain Li2MnSiO4 with carbon coating and Ni2+ doping.

File: relation_classification/datasets/annotated-materials-syntheses/data/101016jjallcom201412037.txt
10.1016/j.jallcom.2014.12.037
Self-assembled graphene-wrapped SnO2 nanotubes nanohybrid as a high-performance anode material for lithium-ion batteries

The Sn nanorod templates were prepared via a simple NaBH4 reduction process using SnCl4 as a reactant and poly(diallyldimethylammonium chloride) (PDDA) as a soft template according to the previous report [41]. Then, the SnO2-NTs/G nanohybrid was synthesized through a facile electrostatic attraction directed self-assembly approach using Sn nanorods as templates. Typically, the pristine Sn nanorods and graphene oxide (GO) sheets (4:1 by weight) were dispersed in distilled water, stirred for 12 h, and then the GO matrix was reduced by NaBH4 (weight ratio of 10:1 for NaBH4/GO). After the reaction was finished, the resulting product was washed with distilled water and ethanol, yielding the SnO2-NTs/G nanohybrid.

File: relation_classification/datasets/annotated-materials-syntheses/data/101016jjallcom201503081.txt
10.1016/j.jallcom.2015.03.081
Thermal expansion behavior and high-temperature electrical conductivity of A2-xAx'Cu1-yCoyO4+-δ (A=La, Pr; A'=Pr, Sr) oxides with the K2NiF4-type structure
La2-xPrxCuO4+-δ (x = 0.1; 0.2; 0.4) and La2-xPrxCu1-yCoyO4+-δ (0.1 x 0.5; y = 0.05; 0.1) samples were prepared by conventional solid-state route at 1273 K, 90 h in air with one intermediate regrinding. La2O3, Pr6O11, CuO and Co3O4 were used as initial reagents. Sitrate method was used for the preparation of Pr2-xSrxCu1-xCoxO4+-δ (x = 0.25; 0.5; 0.75). The excess of citric acid monohydrate C6H8O7*H2O was melted in a porcelain cup whereupon stoichiometric amount of SrCO3 (99.999%) was dissolved. Before adding to melt, CuO (99.999%) and Pr2(SO3)3*2.27N2O (99.999%) were dissolved in strong nitric acid, Co(NO3)2*6H2O (99.999%) was dissolved in a minimal amount of water. The mixture was heated in air until the formation of dark solid. The obtained precursors were preliminary annealed at 773 K for 12 h in air. Further pelletized samples were annealed at 1273 K for 48 h in air.

File: relation_classification/datasets/annotated-materials-syntheses/data/101016jjallcom201511182.txt
10.1016/j.jallcom.2015.11.182
Synthesis of lanthanide doped CeF3:Gd3+, Sm3+ nanoparticles, exhibiting altered luminescence after hydrothermal post-treatment
The syntheses were carried out to produce 0.75 g of the product. A typical synthesis procedure was performed as follows. NH4F (50% excess) was dissolved in 25 mL of water (solution A). An aqueous solution B was prepared that contained Ln(NO3)3 and CeCl3 which were mixed at the desired molar ratio (0.01 Sm(NO3)3, 0.15 Gd(NO3)3 and 0.84 CeCl3 mol%), and diluted with water to make 100 mL. In the case of the products obtained in the presence of EDTA and citric acid, 0.5 wt.% of the desired polycarboxylic acid was additionally dissolved in solutions A and B. The pH of the systems was adjusted to [?]7, by the use of an aqueous NaOH solution. Solution B was added dropwise to solution A, resulting in the precipitation of the lanthanide doped fluorides (LnF3). The reaction was performed at 343 K, with continuous stirring. The addition was completed in 0.5 h. Afterward the as-prepared products were divided into two parts. Half of the product was purified by centrifugation and washed several times with water. After this the product was dried overnight in the oven (at 358 K). The rest of the colloidal precipitate was transferred into a Teflon vessel and hydrothermally treated for 2 h, at 453 K/40 bar (microwave autoclave - ERTEC, Magnum II, 600 W). When the reaction was finished, the product obtained under hydrothermal conditions was purified by centrifugation and dried in the oven, as well. Fig. 1 presents the scheme of the coprecipitation process and subsequent hydrothermal treatment of the nanoparticles synthesized (recrystallization and growth of the nanocrystals).

File: relation_classification/datasets/annotated-materials-syntheses/data/101016jjallcom201605264.txt
10.1016/j.jallcom.2016.05.264
Multi-shelled NiO hollow spheres: Easy hydrothermal synthesis and lithium storage performances

Synthesis of multi-shelled NiO hollow spheres: In a typical experiment, 0.01 mol d-glucose and 0.02 mol Ni(NO3)2*6H2O were dissolved in 50 ml utrapure water. Then, the solution was homogenized by vigorous stirring. After stirring for 30 min, the resultant mixture was transferred to a 100 ml Teflon-lined autoclave followed by hydrothermal treatment at 180 degC for 20 h. The obtained products were washed and filtered off several times using utrapure water and ethanol successively, and finally dried in a vacuum oven at 80 degC for 12 h. After synthesis, the products were subjected to annealing at 270, 350, 430 or 550 degC for 3 h in air with a heating rate of 2 degC min-1 from room temperature to obtain multi-shelled NiO hollow spheres with a controlled number of shells (solid NiO sphere, double-, triple- and quadruple/quintuple-shelled NiO hollow sphere, respectively).

File: relation_classification/datasets/annotated-materials-syntheses/data/101016jjcat201212002.txt
10.1016/j.jcat.2012.12.002
Catalytic performance of sheet-like Fe/ZSM-5 zeolites for the selective oxidation of benzene with nitrous oxide
Fe/ZSM-5 zeolite nanosheets were prepared according to a literature procedure modified with the purpose of including Fe3+[25] and [26]. In a typical synthesis, 10.42 g of TEOS (tetraethylorthosilicate) was added to a solution containing 0.47 g of aluminum nitrate nonahydrate, 0.06 g of iron nitrate nonahydrate, and 20.0 g of distilled water. The mixture was stirred for 2 h. A solution containing 2.41 g of C16-6-6(Br)2 or C16-6-6(OH)2, 0.42 g sodium hydroxide (NaOH) and 15.7 g of demi-water was added to this mixture and shaken by hand for 5 min. After further stirring with a magnetic stirrer for 6 h at room temperature, the gel mixture was transferred to a Teflon-lined stainless-steel autoclave and heated at 140 degC for 9 days under tumbling (60 rpm). The zeolite product was filtered, washed with distilled water, and dried at 100 degC overnight. Using the OH form of the template, three different Si/Fe ratios were employed (Si/Fe = 84, 180 and 300). The as-synthesized zeolites were calcined at 580 degC for 4 h under a flow of air. The calcined samples were ion-exchanged into their ammonium form by triple ion-exchange with a 1 M aqueous solution of NH4NO3 at room temperature. The proton form of the zeolites was obtained by calcination at 550 degC under a flow of air for 4 h. The samples are denoted as Fe/ZSM-5-sheet(x, y) with x the anion of the template used (OH or Br) and y the Si/Fe ratio. Steam activation was carried out by heating an amount of sample in a flow of 10% water vapor (100 ml min-1) in artificial air at 700 degC for 3 h. The steamed samples are denoted by using the suffix "-st." A reference Fe/ZSM-5 catalyst was prepared by controlled hydrolysis of TEOS in the presence of tetrapropylammonium hydroxide (TPAOH) according to a literature procedure [10].

File: relation_classification/datasets/annotated-materials-syntheses/data/101016jjcat201301010.txt
10.1016/j.jcat.2013.01.010
Operando Raman spectroscopy and kinetic study of low-temperature CO oxidation on an α-Mn2O3 nanocatalyst
Mn3O4 nanoparticles wrapped with oleic acid were prepared by a one-pot synthesis method as precursors. First, manganese acetate tetrahydrate (14.7 g) and oleic acid (8.0 ml) were dissolved in methanol (100 ml) under magnetic stirring for 1 h. The solution was then sealed in a Teflon-lined stainless steel autoclave (200 ml) and heated to 180 degC for 24 h. Next, the product was dissolved in hexane and Mn3O4 nanoparticles were extracted with ethanol. The brown powder product was washed using deionized water and ethanol and then dried in air for 5 h. The prepared Mn3O4 was calcined in a tubular furnace in an airflow of 50 ml/min at 500 degC with a ramp of 1 degC /min. After 10 h, pure α-Mn2O3 nanoparticles were obtained. It is noted that all chemicals (C.P. grade) are supplied by Shanghai Lingfeng Co. Ltd.

File: relation_classification/datasets/annotated-materials-syntheses/data/101016jjcat201305016.txt
10.1016/j.jcat.2013.05.016
Catalytic oxidation of benzene by ozone over manganese oxides supported on USY zeolite

Manganese oxide catalysts supported on ultrastable zeolite Y (Mn/USY) (Zeolyst CBV390H, SiO2/Al2O3 = 180, surface area 875 m2/g) were prepared by an impregnation method. An aqueous solution containing the appropriate amount of Mn(CH3COO)2*4H2O (Wako Pure Chemical, Japan, >99.9%) was added to the powders of USY and evaporated to dryness at 343 K. The catalyst samples were dried at 383 K for 24 h and then calcined at 773 K for 3 h. The Mn loading was varied from 5 to 15 wt% by changing the precursor amounts. SiO2-supported manganese oxide catalysts (Mn/SiO2) were prepared by the identical technique. Reference samples - MnO, Mn3O4, Mn2O3 and MnO2 - were obtained from Sigma-Aldrich Co. LLC.

File: relation_classification/datasets/annotated-materials-syntheses/data/101016jjcis201406018.txt
10.1016/j.jcis.2014.06.018
Synthesis and characterization of anisotropically expanded graphite oxide compounds derived from spherical graphite

Graphite, mesocarbon microbeads (MCMBs, average particle size: 15 μm), was purchased from Hosen Co., Japan. Potassium permanganate, sodium nitrate, concentrated sulfuric acid and hydrogen peroxide were from Wako Corporation. Quaternary ammonium salts and tetraalkyl ammonium hydroxide solutions were purchased from Wako Corporation. The intercalants were displayed in Table 1.

GO was synthesized from MCMB according to the traditional Hummers method [31]. Typically, MCMB (10 g) and NaNO3 (5 g) together with H2SO4 (220 ml) were mixed in a flask placed into the water ice bath. To avoid vigorous reaction, KMnO4 (20 g) was gradually added into the mixture at 0-10 degC. After the addition of KMnO4, the mixture was kept at 35 degC for 1 h. Subsequently, the mixture was transferred to 460 ml H2O and hold strictly at 98 degC for 30 min. The reaction was terminated by adding 1400 ml H2O and 10 ml H2O2. Then the diluted solution was kept for 24 h followed by filtering and drying at 80 degC for 12 h.

File: relation_classification/datasets/annotated-materials-syntheses/data/101016jjcis201408027.txt
10.1016/j.jcis.2014.08.027
A controlled anion exchange strategy to synthesize core-shell β-bismuth oxide/bismuth sulfide hollow heterostructures with enhanced visible-light photocatalytic activity
All chemical reagents in our experiments were analytical and used as received without further purification. The synthesis of β-Bi2O3 hollow spheres adopted our previous method [21]. In a typical experiment, Bi(NO3)3*5H2O (2.91 g, 6 mmol) was dissolved in a mixed solution of glycerol (30 mL) and ethanol (30 mL) under vigorous stirring. After 40 min of stirring, the solution was transferred to a 100 mL Teflon-lined stainless steel autoclave, heated to 160 degC and maintained for 3 h. After the autoclave was cooled to room temperature, the products were separated centrifugally and washed with deionized water and absolute ethanol for several times, and then dried under vacuum at 80 degC overnight. Finally, the products were further heated at 2 degC/min heating rate from room temperature to 270 degC and maintained at 270 degC for 2 h to obtain β-Bi2O3 hollow spheres.
The core/shell β-Bi2O3/Bi2S3 hollow heterostructure was synthesized by in situ anion-exchange method. In a typical process, the as-prepared β-Bi2O3 hollow microsphere (0.4660 g, 1 mmol) was dispersed in 50 mL deionized water under vigorous stirring. Then a certain amount CH3CSNH2 (0.0225 g, 0.3 mmol) was added into the solution. After 30 min of stirring at 50 degC, the precipitates were collected, washed and dried under vacuum at 80 degC for 6 h. By controlling the theoretical molar percentage of Bi2S3 to initial Bi2O3, different β-Bi2O3/Bi2S3 heterostructures were obtained. The final samples were labeled as the β-Bi2O3/Bi2S3 (5%, 10%, 25%) heterostructure.

File: relation_classification/datasets/annotated-materials-syntheses/data/101016jjcis201501016.txt
10.1016/j.jcis.2015.01.016
Carbon microspheres via microwave-assisted synthesis as counter electrodes of dye-sensitized solar cells
CSs were prepared using the method reported in our previous works [36]. In briefly, 6.846 g sucrose and 2 g concentrated sulfuric acid were dissolved in 100 ml mixing solvent of water and ethylene glycol (6:4 v/v). Subsequently, 20 ml of the solution was heated at 160 degC with a microwave irradiation power of 100 W for 10 min using a microwave system (Explorer-48, CEM Co.). After being centrifuged and washed with deionized water, the resultant precipitate was dried in a vacuum oven at 80 degC for 24 h and finally thermally treated at different temperatures for 2 h in nitrogen. In this work, CSs with different thermal temperatures of 600, 800 and 1000 degC are named as CS600, CS800 and CS1000, respectively. The as-synthesized CSs were deposited on F-doped SnO2 (FTO) (resistivity: 14 Ω/#, Nippon Sheet Glass, Japan) glass by screen printing. The as-prepared counter electrodes were sintered at 400 degC for 30 min. The conventional Pt film was also used as counter electrodes for comparison.

File: relation_classification/datasets/annotated-materials-syntheses/data/101016jjcis201505009.txt
10.1016/j.jcis.2015.05.009
Efficient activation of peroxymonosulfate by manganese oxide for the degradation of azo dye at ambient condition

All chemicals were of analytical purity, which were obtained from Sinopharm Chemical Reagent Co., Ltd., China, and used without further purification. The MnOx catalysts were prepared using a simple coprecipitation method. In a typical procedure, Mn(NO3)2 (50%, v/v) solution was diluted with deionized water to 2.5%, and then the pH of the solution was adjusted to 9, 9.5, 10, 11, and 13 by dropwise adding an aqueous solution NaOH (2 mol/L) under magnetic stirring (200 rpm), respectively. The solution was kept stirring for half an hour. Subsequent precipitates were collected by centrifugation and washed with deionized water for three times, and were dried at 70 degC for 6 h. The as-obtained samples were noted as M-9, M-9.5, M-10, M-11 and M-13, respectively. The Mn-10 sample was chosen to be further calcined at 400, 600, 800 and 1000 degC with a heat rate of 10 degC /min followed by slow cooling to room temperature because precipitate was rarely generated when the pH of the solution was below 10. The as-obtained samples were named hereinafter as M-10-400, M-10-600, M-10-800 and M-10-1000.

File: relation_classification/datasets/annotated-materials-syntheses/data/101016jjelechem201405031.txt
10.1016/j.jelechem.2014.05.031
Low pressure preparation of spherical Si@C@CNT@C anode material for lithium-ion batteries

Spherical Si@C@CNT@C multiple composite was prepared from Si powder. The detailed preparation process is described in Fig. 1. Firstly, 10 g Si powder was put in a chamber and vacuumed for 1 h. After that, 100 mL, 500 g L-1 glucose solution was added and the mixture was pyrolyzed at 650 degC for 5 h in an argon atmosphere. The obtained product was crushed to form Si@C composite and soaked in 0.5 mol L-1 Co(NO3)2 solution for 10 min. Then, the sample was filtrated and coated with CNT at 650 degC for 30 min by chemical vapor deposition (CVD) using acetylene as carbon source. The as-prepared Si@C@CNT was put in the vacuum chamber and vacuumed for 1 h. To form spherical Si@C@CNT@C multiple composite, 10 g pitch was acted as the carbon source for outer layer. The as-obtained sample was pyrolyzed at 800 degC for 5 h in an argon atmosphere and then crushed into smaller particles and granulated by ball-milling. The final product was obtained after a washing by water to remove the dust.

File: relation_classification/datasets/annotated-materials-syntheses/data/101016jjelechem201503033.txt
10.1016/j.jelechem.2015.03.033
Electrochemical lithium storage kinetics of self-organized nanochannel niobium oxide electrodes

Oriented nanochannel Nb2O5 films were prepared by electrochemical anodization of Nb foils (99.8% purity, Alfa Aesar). The anodization process was performed in a 10 wt.% K2HPO4 containing glycerol solution with a Pt counter electrode. The Nb foils were biased at 10 and 20 V for 5-25 min at 180 degC to produce nanoporous films with thicknesses ranging from 7 to 18 μm. After electrochemical anodization, the as-prepared films were cleaned with distilled water several times. The Nb2O5 films on Nb substrates were heated to 440 degC in air at a heating rate of 1 degC min-1. After annealing at 440 degC for 20 min, the furnace was cooled to room temperature automatically. The crystal structure of the obtained samples was identified by X-ray diffraction (XRD, X'Pert PRO Multi-Purpose X-ray diffractometer with Cu Kα radiation, operating at 60 kV and 55 mA). The film thickness and morphology of the prepared samples were examined by field-emission scanning electron microscopy (FE-SEM, JEOL 7500) and field-emission transmission electron microscopy (FE-TEM, JEM-2100F, operating at 200 kV).

File: relation_classification/datasets/annotated-materials-syntheses/data/101016jjeurceramsoc201504038.txt
10.1016/j.jeurceramsoc.2015.04.038
Influence of non-stoichiometry on solid-state reactive sintering of YAG transparent ceramics

Y3(1+x)Al5O12 ceramics with x changed from -4.3% to 4.7% were fabricated by a solid-state reaction method from commercial α-Al2O3 (99.98%, Alfa Aesar, Tianjin, China) and Y2O3 (99.999%, Alfa Aesar, Tianjin, China) powders. The powders were mixed in ethanol and ball-milled with high-purity corundum balls in Al2O3 jars for 10 h with 0.08 wt% MgO powder (99.998%, Alfa Aesar) and 0.8 wt% tetraethoxysilane (TEOS, >99.999%, Alfa Aesar) as sintering aids. The slurry with the solid loading of 1.8 g/ml was dried at 80 degC for 4 h in an oven and then sieved through a 200-mesh screen with the screen pore size of ~74 μm, the powder mixture was calcined at 600 degC for 4 h to remove the organic components. After that the powder mixture was uniaxially pressed into 20 mm diameter pellets and then the green bodies were compacted by cold isostatic pressing (CIP) at 250 MPa.

The compacted pellets were then sintered at 1500-1750 degC under vacuum (10-3 Pa) for up to 50 h in a tungsten mesh-heated vacuum furnace. The heating rate was 5 degC/min, and the cooling rate was 10 degC/min. After sintering, the specimens were annealed at 1450 degC for 10 h in air to remove oxygen vacancies. The samples were mirror polished on both surfaces with different grade of the diamond slurries. The polished specimens were thermally etched at 1400 degC or 1500 degC for 3 h to expose the grain boundaries.

File: relation_classification/datasets/annotated-materials-syntheses/data/101016jjmmm201211056.txt
10.1016/j.jmmm.2012.11.056
Hydrothermal synthesis of pure BaFe12O19 hexaferrite nanoplatelets under high alkaline system

BaCl2 2H2O and FeCl3 6H2O are used as initial materials. In a typical experiment, 0.487 g of FeCl3 6H2O and 0.054 g of BaCl2 2H2O (Fe/Ba mole ratio: N=8) were dissolved in 21 mL of distilled water. Then, 4.0 g of KOH was added to the solution with continuous stirring. Finally, the solution was put into a 30 mL of Teflon-lined stainless-steel autoclave and kept it in an oven at 220 degC for 24 h, followed by furnace cooling to room temperature. The as-prepared ultrafine particles were collected by a magnet and then washed with distilled water, alcohol and 10% acetic acid for several times. At last, we got the pure-phase BaFe12O19.

File: relation_classification/datasets/annotated-materials-syntheses/data/101016jjpowsour200610051.txt
10.1016/j.jpowsour.2006.10.051
High activity Pt/C catalyst for methanol and adsorbed CO electro-oxidation
The Pt/C(a) was prepared according to Ref. [16].
The preparation of Pt/C(b) was: first a mixture of the required quantity of the carbon support (Vulcan XC-72R activated carbon black) and glycol was agitated ultrasonically and the hexachloroplatinic acid solution was added into the mixture at a temperature of 85deg C then, the formic acid solution was added drop by drop to reduce H2PtCl6 at 85deg C for 1 h. Next, the slurry obtained was filtered and washed with triply distilled water until no Cl- was detected. Finally the slurry was filtered and dried in the vacuum condition at 25deg C. The Pt/C catalyst prepared contained 20 wt.% Pt.

File: relation_classification/datasets/annotated-materials-syntheses/data/101016jjpowsour201006097.txt
10.1016/j.jpowsour.2010.06.097
Synthesis and electrochemical properties of LiNi0.8Co0.2O2 nanopowders for lithium ion battery applications
Nitrates of lithium, cobalt and nickel are utilized to synthesize LiNi0.8Co0.2O2 cathode material through sol-gel technique. Various synthesis parameters such as calcination time and temperature as well as chelating agent are studied to determine the optimized condition for material processing. Using TG/DTA techniques, the optimized calcination temperatures are selected. Different characterization techniques such as ICP, XRD and TEM are employed to characterize the chemical composition, crystal structure, size and morphology of the powders. Micron and nano-sized powders are produced using citric/oxalic and TEA as chelating agent, respectively. Selected powders are used as cathode material to assemble batteries. Charge-discharge testing of these batteries show that the highest discharge capacity is 173 mAh g-1 at a constant current of 0.1 mA cm-2, between 3.0 and 4.2 V. This is obtained in a battery assembled with the nanopowder produced by TEA as chelating agent.
The synthesis of LiNi0.8Co0.2O2 powders was carried out by sol-gel method using materials listed in Table 1. The stoichiometric values of lithium, nickel and cobalt nitrate salts in a cationic ratio of Li:Ni:Co equal to 1:0.8:0.2 were dissolved in distilled water. Three chelating agents including triethanolamine (TEA), citric acid, oxalic acid are used in this investigation. These agents were used in a molar ratio of 1 with respect to the total metal cations by dissolving in distilled water. The solution was then added to the nitrate solution and was heated under constant stirring at 80 degC for 1 h. The resulting sol was heated at 100 degC to form the gel which was dried subsequently. To remove the moisture and achieve the dried mass, the obtained gel was successively dried at 100, 120, 150, 200 degC for 2 h per each step and 5 h at 240 degC. The thermal behavior of LiNi0.8Co0.2O2 powders was determined by thermogravimetric/differential thermal analysis (TG/DTA) conducted on the dried gel at a heating rate of 5 degC min-1 up to 1100 degC in the air using a Perkin Elmer analyzer. The tests were conducted in the air using alumina pans. The initial sample weights for TEA, oxalic and citric were 460, 250 and 290 mg, respectively. The dried mass was heated at 500, 600, 700, 800 and 900 degC for varying durations and slowly cooled to room temperature. Inductively coupled plasma (ICP) analysis was performed using an ARL 3410 unit to confirm the stoichiometry of lithium, nickel and cobalt in the synthesized powders. The resulting powders had molar ratios of Li:Ni:Co in the order of 1:0.8:0.2, respectively.
