Repository: M3RG-IITD/MatSciBERT

# MatSciBERT
A Materials Domain Language Model for Text Mining and Information Extraction

File: relation_classification/datasets/annotated-materials-syntheses/data/101016jjpowsour201110028.txt
10.1016/j.jpowsour.2011.10.028
Sr0.7Ho0.3CoO3-δ as a potential cathode material for intermediate-temperature solid oxide fuel cells

Polycrystalline Sr0.7Ho0.3CoO3-δ (SHCO) was prepared from a stoichiometric mixture of SrCO3, Co3O4 and Ho2O3[8]. The mixtures were ground and sintered at 1100 degC for 12 h followed by re-grinding and another firing at 1100 degC for 48 h in air. The obtained product was characterized by powder X-ray diffraction (XRD) for phase identification with a Philips X'pert diffractometer (Cu Kα radiation, λ = 1.5418 Å) in Bragg-Brentano reflection geometry. The XRD data were recorded in the 2θ range of 20-90deg with an increment of 0.02deg and a dwell time of 10 s.

File: relation_classification/datasets/annotated-materials-syntheses/data/101016jjpowsour201110077.txt
10.1016/j.jpowsour.2011.10.077
A novel FeAs anode material for lithium ion battery

FeAs was prepared using Fe powder and arsenic bulk by solid state reaction. The starting materials were mixed in a mole ratio of 1:1, and then transferred into a quartz tube. After evacuation, the quartz tube was sealed by an oxyhydrogen flame. The tube was then put into a muffle furnace, heated to 800 degC at 5 degC min-1, and calcined at 800 degC for 10 h.

File: relation_classification/datasets/annotated-materials-syntheses/data/101016jjpowsour201202061.txt
10.1016/j.jpowsour.2012.02.061
Effect of oxygen partial pressure on the electrochemical impedance of La0.8Sr0.2MnO3-δ/Zr0.92Y0.08O2 porous composite anodes in solid oxide electrolysis cell

The La0.8Sr0.2MnO3-δ was synthesized by a solid-state reaction method. Firstly, the appropriate ratios of Lanthanum nitrate (La(NO3)3*6H2O, AR), strontium carbonate (SrCO3, AR), manganous carbonate (MnCO3, AR) were thoroughly mixed with alcohol using a ball mill. Subsequently, the alcohol was removed by heating the slurry at 120 degC in air for 12 h. Next, the resulting dry powder was then calcined at 1000 degC for 6 h in air. The obtained powders were ground, milled and finally sifted through 300 mesh. Finally the LSM powders were mixed with the YSZ (TZ-8Y, Tosoh Corporation, Japan) powders at a mass ratio of LSM/YSZ = 1.0 by ball milling for 10 h and then the composite powders were obtained.

File: relation_classification/datasets/annotated-materials-syntheses/data/101016jjpowsour201203049.txt
10.1016/j.jpowsour.2012.03.049
Characteristics and electrochemical performance of LiFe0.5Mn0.5PO4/C used as cathode for aqueous rechargeable lithium battery

LiFe0.5Mn0.5PO4/C was synthesized by a sol-gel and calcinations process. CH3COOLi*2H2O, FeCl2*4H2O, MnCl2*4H2O, P2O5 and critic acid with a molar ratio of 1:0.5:0.5:1:1 were dissolved in 40 mL ethanol solution. The mixture solution was rigorous stirred for 12 h in nitrogen gas, and then heated at 353 K to get xerogel. Finally, the xerogel was fired at 773 K for 5 h in the purified argon gas flowing to prevent the oxidation of Fe2+ to obtain LiFe0.5Mn0.5PO4/C. LiV3O8 was synthesized as describe as previous publication [5].

File: relation_classification/datasets/annotated-materials-syntheses/data/101016jjpowsour201204074.txt
10.1016/j.jpowsour.2012.04.074


The nano-Li4Ti5O12/CNTs composite was prepared by a liquid phase deposition method. The predetermined amount of CNT in nano-Li4Ti5O12/CNTs composite is 10 wt%. Typically, 0.3 g purified CNTs were dispersed in 24 mL ethanol with sonication for 1 h and then 10.2 g tetrabutyl titanate was added under vigorous magnetic stirring. 1.6632 g lithium acetate was dissolved into 26 mL of ethanol-water mixture (12:1 in volume) and slowly dropped into the above suspension. After 24 h continuous stirring, the mixture was aged at 60 degC over 60 h to remove solvents gradually and ground in a mortar. The precursor was calcined at 900 degC under N2 for 1 h with a heating rate of 5 degC min-1 to obtain the nano-Li4Ti5O12/CNTs composite.

File: relation_classification/datasets/annotated-materials-syntheses/data/101016jjpowsour201205003.txt
10.1016/j.jpowsour.2012.05.003
SnO2 nanospheres supported Pd catalyst with enhanced performance for formic acid oxidation

K2SnO3*3H2O (99.9%), glucose (99%) and Na2PdCl4 (Pd 36.4%) were purchased from Aladdin Chemistry Co., Ltd. Vulcan XC-72 carbon black was purchased from Cabot Corporation. NaBH4 (98%) were purchased from Sinopharm Chemical Reagent Co., Ltd. Pd/C (20% Pd on carbon, Johnson Matthey) was purchased from Alfa Aesar. Nafion (5 wt.%) was purchased from Sigam-Aldrich. Water used throughout all experiments was purified with the Millipore system.

The SnO2 nanospheres were synthesized by hydrothermal reaction of K2SnO3 in an aqueous glucose solution followed by calcination at 400 degC in air [18]. The SnO2 supported Pd catalyst was prepared through reduction of Na2PdCl4 with NaBH4. In a typical procedure, 50 mg of SnO2 was dispersed in 50 mL of water by sonication. Then, 2 mL of Na2PdCl4 solution (0.06 mM) was added, and the mixture was stirred for 1 h. A freshly prepared 10 mL of NaBH4 solution (0.1 M) was added to the solution at 0 degC, followed by stirring at room temperature overnight. Finally, it was filtered, washed with water and ethanol, and vacuum-dried at 70 degC for 6 h. The as-prepared product was denoted as Pd/SnO2-S. For comparison, the commercial SnO2 nanopowder and Vulcan XC-72 carbon black supported Pd catalyst with same Pd loading was prepared by the above procedure, which were denoted as Pd/SnO2-P and Pd/XC-72, respectively.

File: relation_classification/datasets/annotated-materials-syntheses/data/101016jjpowsour201207012.txt
10.1016/j.jpowsour.2012.07.012
Direct synthesis of palladium nanoparticles on Mn3O4 modified multi-walled carbon nanotubes: A highly active catalyst for methanol electro-oxidation in alkaline media
All chemical reagents used in this experiment were of analytical grade. Sulfuric acid, nitric acid, hydrochloric acid, ethanol, methanol, NaOH, H2PdCl4, KMnO4, NaBH4 and polyethlyleneglycol 20,000 (PEG 20000) were procured commercially and used without further purification. The raw MWCNTs were purchased from Shenzhen Nanotechnologies Port Co. Ltd. (Shenzhen, China) with the diameter of 40-60 nm, length of 5-15 μm, and purity of 98%. Nafion (perfluorosulfonic acid-PTFE copolymer) was purchased from Alfa Aesar (A Johnson Matthey Company) with the concentration of 5% w/w solution.

Raw-MWCNTs were refluxed in a concentrated H2SO4-HNO3 mixture (8.0 M for each acid) at a bath temperature of 80 degC with duration of 2 h to remove the impurities. The acid-treated MWCNTs (AO-MWCNTs) were washed for several times with deionized water and dried in a vacuum oven at 70 degC for 12 h for further use.

For preparing the Mn3O4/MWCNT composites, the AO-MWCNTs, hydrochloric acid (HCl) and potassium permanganate (KMnO4) were used as the starting material, PEG 20000 as the surfactant and reducing agent. A typical synthesis route was as follows: 5 mL of 0.1 M KMnO4 and 2.5 mL of 50 g L-1 PEG 20000 was mixed in 100 mL beaker, stirred for 30 min. 30 mg AO-MWCNTs and 10 mL of H2O was dispersed in 50 mL beaker after 30 min sonication and this suspension was added into the above solution with continuous stirring for 2 h. Then 1.0 M hydrochloric acid was added to the solution until its pH dropped to about 2.0, and then stirred about 2 h at room temperature until the color of the KMnO4 faded. Finally, the resulting product was centrifuged, washed with deionized water and ethanol respectively, dried overnight at 70 degC to obtain high purified Mn3O4/MWCNTs.

Pd-Mn3O4/MWCNTs (20 wt.% metal content) nano-sized catalysts were synthesized using NaBH4 as reducing agent by wet impregnation method: 20 mg of Mn3O4/MWCNTs powder was dispersed in 20 mL ethanol/water (1:1, v/v ratio) solution in 100 mL beaker, mixed with 9.4 mL of 5 mM H2PdCl4 solution and stirred for 10 h. A freshly prepared solution of 50 mg NaBH4 in 10 mL water was added dropwise into the above solution under vigorous stirring. After stirred for an additional 2 h, the black solid was centrifuged and washed with deionized water for several times, and then dried overnight in oven at 70 degC. For comparison, Pd nanoparticles supported on MWCNTs and Vulcan XC-72 catalysts were also obtained by the same process. The Mn3O4 content of prepared Pd-Mn3O4/MWCNTs was 40 wt. % and the palladium loading of every catalysts was 20 wt. %.

File: relation_classification/datasets/annotated-materials-syntheses/data/101016jjpowsour201207060.txt
10.1016/j.jpowsour.2012.07.060
Synthesis of cage-like LiFePO4/C microspheres for high performance lithium ion batteries

All chemicals were purchased from Sinopharm Chemical Reagent Co., Ltd. and used without further purification. In a typical synthesis, 0.015 mol of Li2SO4, 0.01 mol of Fe(NO3)3*9H2O and 0.005 mol of P2O5 were added in a Teflon vessel together with 40 mL ethylene glycol (EG) and 20 mL deionized water. After vigorous stirring for 0.5 h, the vessel was sealed in a stainless-steel autoclave, then placed inside an oven and heated at 180 degC for 24 h. Afterward, the precipitates were collected by centrifugation and dried at 80 degC for 72 h in vacuum atmosphere. The obtained product was calcined at 600 degC under flowing Ar/H2 atmosphere (100 mL min-1, 95 vol. % Ar and 5 vol. % H2) for 10 h, and for the carbon coating, the gas was then switched to C2H4/Ar (20 mL min-1, 50 vol. % C2H4 and 50 vol. % Ar) for 15 min. To investigate the formation process of the cage-like LPCs, time-dependent experiments were carefully conducted. And the experimental parameters, such as the phosphate sources and the solvent, were also varied during the synthesis to study their effects on the shape of the final product. Commercial LiFePO4/C sample (particle size around 2-3 μm, carbon content about 5.2%) was purchased from Tianjin Sterlan-Energy Ltd., China.

File: relation_classification/datasets/annotated-materials-syntheses/data/101016jjpowsour201212058.txt
10.1016/j.jpowsour.2012.12.058
Tailoring of phase composition and morphology of TiO2-based electrode materials for lithium-ion batteries

The mixed titania phases were synthesized via hydrothermal treatment in alkaline environment based on procedure by Yoshida et al. [14]. As starting material TiO2 from Umicore was used which was mixed with NaOH in distilled water. Throughout stirring a homogeneous solution was obtained which was transferred into a Teflon lined autoclave and kept at 150 degC for 72 h. After cooling naturally to ambient temperature the white, sorbet-like product was washed in distilled water to eliminate remaining NaOH before washing in 0.1 M HCl at pH <= 2. In a final washing step the solution was brought to neutrality. Subsequently the product was dried at [?]100 degC, ground and sieved to a 50 μm mesh. In a final preparation step the white powder samples were heat treated in air at 450 degC for 4 h in air. The experimental procedure is shown in a simplified flow chart, see Fig. 1.

File: relation_classification/datasets/annotated-materials-syntheses/data/101016jjpowsour201310120.txt
10.1016/j.jpowsour.2013.10.120
Fabrication and performance of BaCe0.8Y0.2O3-δ-BaZr0.8Y0.2O3-δ bilayer electrolyte for anode-supported solid oxide fuel cells

BCY and BZCY powders were fabricated using a citric acid-nitrate gel combustion process [15]. First, BaCO3, Ce(NO3)4*4H2O, Zr(NO3)4*5H2O and Y(NO3)3*6H2O was added to a solution of HNO3. After the solution became clear, citric acid was added in a 1:1.5 metal ions:citric acid molar ratio. The pH value was adjusted to approximately 7 with ammonia. The solution was continuously stirred and heated at 70 degC until a gel formed. The gel was then heated on a hot plate and combusted to form powder precursors, which were then calcined at 1000 degC for 3 h to obtain a pure, crystalline BCY and BZCY phase. NiO (basic nickel carbonate decomposed at 600 degC) and BZCY were mixed by ball milling in ethanol for 24 h in a weight ratio of 60/40 with 10 wt.% of starch as pore formers. The mixture was dried in an oven at 60 degC and prepared as anode supporting substrates.

File: relation_classification/datasets/annotated-materials-syntheses/data/101016jjpowsour201401073.txt
10.1016/j.jpowsour.2014.01.073
Synthesis of porous Co3O4 nanoflake array and its temperature behavior as pseudo-capacitor electrode

Cobalt nitrate [Co(NO3)2*6(H2O)], hexamethylenetetramine (C6H12N4) and potassium hydroxide were of analytical grade and used without further purification. All aqueous solutions were freshly prepared with deionized water. The nickel foam substrate with a size of 2 cm x 3 cm was cleaned ultrasonically in ethanol for 10 min. Its top side was protected from solution contamination by uniformly coating with a polytetrafluoroethylene tape. The reaction bath for the deposition of Co(OH)2 precursor contained 0.2 M Co(NO3)2*6(H2O), and 0.1 M C6H12N4. The cleaned nickel foam substrates were immersed vertically in the deposition bath. Deposition was carried out at 100 degC for 5 h. After the deposition, the precursor films were washed by deionized water and alcohol, dried in oven at 60 degC, and then heated in a tube furnace at 250 degC for 2 h in flowing argon to obtain final product Co3O4. The average loading of Co3O4 is determined to be 3.4 mg cm-2, which is calculated by measuring the nickel foam substrate before and after the deposition via a DENVER TB-25 analytical balance.

File: relation_classification/datasets/annotated-materials-syntheses/data/101016jjpowsour201403088.txt
10.1016/j.jpowsour.2014.03.088
Three-dimensional aluminum foam/carbon nanotube scaffolds as long- and short-range electron pathways with improved sulfur loading for high energy density lithium-sulfur batteries
The CNTs were mass-produced on Fe based catalysts in a fluidized bed reactor [33]. The as-grown carbon products were purified by sodium hydroxide (12.0 mol L-1) aqueous solution at 160 degC for 4.0 h and hydrochloric acid (5.0 mol L-1) aqueous solution at 70 degC for 4.0 h, subsequently. The high purity CNT bundles were available after filtering, washing, and freeze-drying. Then the CNTs were mixed with sulfur powder in the anticipated mass ratio of 1:1 and ball-milled for 3.0 h to form CNT/sulfur composites.

File: relation_classification/datasets/annotated-materials-syntheses/data/101016jjpowsour201411037.txt
10.1016/j.jpowsour.2014.11.037
Phase composition and electrochemical performance of sodium lithium titanates as anode materials for lithium rechargeable batteries

NaxLi4-xTi6O14 (0 <= x <= 4) samples with different Na contents (x = 0, 1, 2, 3 and 4) were synthesized by a traditional solid-state method. The stoichiometric amounts of CH3COOLi*2H2O (Aladdin Chemistry), CH3COONa*3H2O (Aladdin Chemistry), TiO2 (Aladdin Chemistry) were mixed with oxalic acid dehydrate chelating agent (Aladdin Chemistry) under various Na/Li molar ratios and pretreated by high energy ball-milling in ethanol at 400 rpm rotational speed for 15 h. The obtained precursor slurry was dried at 80 degC and then calcinated at 900 degC for 10 h in air atmosphere. Based on the different Na/Li molar ratios, the as-prepared five NaxLi4-xTi6O14 (0 <= x <= 4) samples were designated as Li4Ti6O14, NaLi3Ti6O14, Na2Li2Ti6O14, Na3LiTi6O14 and Na4Ti6O14, respectively.

File: relation_classification/datasets/annotated-materials-syntheses/data/101016jjpowsour201412144.txt
10.1016/j.jpowsour.2014.12.144
Performance and durability of carbon black-supported Pd catalyst covered with silica layers in membrane-electrode assemblies of proton exchange membrane fuel cells
Pd/CB was supplied from Tanaka Kikinzoku Kogyo Co., Ltd. The specific surface area of the CB supports was ca. 550 m2 g-1, and the content and the average diameter of Pd particles was 29 wt.% and ca. 5 nm, respectively. Pd/CB was covered with silica layers by the successive hydrolysis of 3-aminopropyltriethoxysilane (APTES) and tetraethoxysilane (TEOS) [16] and [17]. 550 mg of Pd/CB was ultrasonically dispersed in 220 mL of pure water at 60 degC, and the pH of this solution was adjusted to 10.5 by the addition of triethylamine. The hydrolysis of APTES was performed at 60 degC over 30 min by the addition of 290 mg of APTES (Tokyo Chemical Industry Co., Ltd.) to the solutions. Subsequently, 1150 mg of TEOS (Kanto Chemical Co., Inc.) was added to the solutions to cover the samples with thick silica layers. After the solutions were stirred for 3 h at 60 degC, they were filtered and washed several times with pure water. The samples thus obtained were heat-treated at 350 degC under H2/N2 (H2: 5 vol.%) atmosphere for 2 h. Silica-coated Pd/CB is denoted SiO2/Pd/CB hereafter. The morphology of the silica layers were observed by transmission electron microscopy (TEM, HD-2700, Hitachi High-Technologies Corp.) For comparison, Pt/CB (Pt loading: 46 wt.%, TEC10E50E) was also supplied from Tanaka Kikinzoku Kogyo Co., Ltd.

File: relation_classification/datasets/annotated-materials-syntheses/data/101016jjpowsour201501158.txt
10.1016/j.jpowsour.2015.01.158
Enhancing phase stability and kinetics of lithium-rich layered oxide for an ultra-high performing cathode in Li-ion batteries
We synthesized LLO doped with F, which exhibited enhancing phase stability and Li ion kinetics by our computational investigation, and measured its electrochemical performance. F-doped LLO formulated as Li1.17Ni0.17Co0.17Mn0.50O2-zFz (0 <= z <= 0.1) was prepared as follows: the starting materials of the precursor Ni0.2Co0.2Mn0.6(OH)2 were prepared from a 2:2:6 molar ratio of Ni/Co/Mn sulfate-containing solution using a co-precipitation reactor. The precipitate was continuously rotated at 600 rpm at 50 degC, and the pH was maintained at 11.5 by controlling the concentration of NH4OH. The product was repeatedly rinsed with de-ionized water, filtered and dried overnight. Li2CO3, LiF, and the precursor powder corresponding to the desired stoichiometry were mixed and thoroughly grounded. The resulting mixtures were pelletized and calcined at 700 degC in a stream of dried air for 10 h.

File: relation_classification/datasets/annotated-materials-syntheses/data/101016jjpowsour201507066.txt
10.1016/j.jpowsour.2015.07.066
Silicon oxide-on-graphite planar composite synthesized using a microwave-assisted coating method for use as a fast-charging lithium-ion battery anode

Si oxide-coated graphite flake (SGF) is synthesized by a microwave-heating method.

To prepare the Si-containing liquid precursor, 19 g of polymethylhydrosiloxane (Aldrich) was mixed with 1 g of divinyl polydimethylsiloxane (Aldrich) and 0.25 g of a catalyst solution (1wt.% hydrogen hexachloroplatinate in isopropyl alcohol), and the resulting mixture was heated at 70 degC for 2 h. Graphitic flake (GF; KS6, Timcal) powder, which consisted of flakes having an average particle size of 3 μm (vender's value) and thicknesses ranging from 50 to 100 nm, was added into the liquid precursor and stirred for 1 h. The suspension was then filtered to collect solution-coated GFs. The wet GF powder was placed in an evacuated glass vessel and heated in a commercial microwave oven (Panasonic, NN-ST651; power setting: low-300 W) for 15 min. After the heating process, the powder was washed with hexane to remove residual precursors and then finally calcined at 1000 degC under vacuum for 1 h in a quartz tube furnace to obtain the SGFs.

File: relation_classification/datasets/annotated-materials-syntheses/data/101016jjpowsour201512048.txt
10.1016/j.jpowsour.2015.12.048
Synthesis of sub-10 nm copper sulphide rods as high-performance anode for long-cycle life Li-ion batteries

Copper acetate monohydrate (analytical reagent (AR)), pyridine (AR), and sodium sulfide nonahydrate (AR) were purchased from Sigma-Aldrich. The electrolyte was purchased from Guo Tai Hua Long Company, including 1 M LiPF6 in ethylene carbonate (EC) and dimethyl carbonate (DMC) (1:1 by volume). All chemicals were used without further purification.

In a typical synthesis, 5.0 mmol of copper acetate monohydrate was dissolved into 40 mL distilled water/pyridine mixture (v:v = 1:3) and heated to 80 degC. 5.0 mmol of sodium sulfide nonahydrate was dissolved into 20 mL of distilled water. Then, sodium sulfide solution was dropped into copper acetate solution under vigorous stirring. Finally, the mixture reacted for 2 h at 80 degC. The final products was collected and washed several times by distilled water or other solvents (e.g., ethanol, pyridine), and then dried in a vacuum at 60 degC for 12 h.

File: relation_classification/datasets/annotated-materials-syntheses/data/101016jjpowsour201601010.txt
10.1016/j.jpowsour.2016.01.010
Carbon-coated silicon nanotube arrays on carbon cloth as a hybrid anode for lithium-ion batteries
Silicon nanotubes were fabricated by using ZnO nanowire as a sacrificial template [18]. Typically, CC substrates (W0S1002, Phychemi Company Limited) were cut into small pieces (1-2 cm2), and then cleaned by sonication sequentially in acetone and alcohol for 10 min, respectively. The cleaned CC was then soaked in 0.0025 M zinc acetate dihydrate alcohol solution for 5 min and annealed in oven for 20 min at 300 degC to form a ZnO seed layer. A precursor 150 ml solution was prepared with 0.04 M zinc acetate dihydrate, 0.04 M hexamethylenetetramine and 0.009 M poly(ethylene imine). After preheating the precursor solution for 1 h at 95 degC, the seeded CC substrates were dipped into the solution for another 4 h and finally ZnO nanowire arrays were grown on the substrates. Subsequently, the substrates with ZnO nanowires were cleaned by deionized water and transferred into a chemical vapor deposition chamber to deposit a silicon shell. The deposition of silicon shell was achieved at 500 degC for several min with passing 4 sccm SiH4 and 20 sccm Ar at a pressure of 100 Pa. To form a carbon coating on the surface of silicon shell, another deposition process was carried out at 650 degC for 90 min with passing 4 sccm C2H2 and 20 sccm Ar at a pressure of 500 Pa. Finally, the core ZnO nanowires were selectively removed via a reduction process at 600 degC for 12 h with 20% H2 in N2 at 600 Pa, leaving a carbon-coated Si NT. For comparison, the sample of Si NT arrays/CC was prepared without carbon deposition process.

File: relation_classification/datasets/annotated-materials-syntheses/data/101016jjpowsour201601014.txt
10.1016/j.jpowsour.2016.01.014
Facile synthesis of a MoO2-Mo2C-C composite and its application as favorable anode material for lithium-ion batteries

All chemical regents employed in this work were of analytical grade without further purification. A pretreated macroporous cinnamic anion-exchange resin (10 g) was first added into 100 mL of an aqueous solution containing 6.18 g ammonium molybdate tetrahydrate (AHM) and stirred in an ambient atmosphere at room temperature for 10 h. After the adsorption, the resin was filtered, washed several times with distilled water, and dried in air at 60 degC for 24 h. The resulting product was carbonized at 750 degC for 3 h under an argon atmosphere at a heating rate of 5 degC min-1. Finally, the black-colored product was further ground into tiny particles by ball milling and collected for further characterization. For comparison, pure carbon was prepared using the same method to calcine the bare resin without the addition of AHM. Mo2C was bought from Hunan Guangyuan Company and used without any further treatment.

File: relation_classification/datasets/annotated-materials-syntheses/data/101016jjpowsour201603050.txt
10.1016/j.jpowsour.2016.03.050
Reduced graphene oxide/carbon nanotubes sponge: A new high capacity and long life anode material for sodium-ion batteries
Graphene oxide (GO) was obtained from commercial graphite by a modified Hummers method, which has been reported in our previous work [28]. For the synthesis of rGO sponge (GS) and GCNTS, in a typical process, CNTs (Nanotech Port Co. Ltd, Shenzhen, China) aqueous dispersion was added into a vial containing GO aqueous dispersion. In this step, the weight ratio of GO to CNTs was changed by adjusting the volumes of GO solution and CNTs solution. The mixed solution was stirred under magnetic stirring, and then the vial was placed into a freezer. After the mixed solution was frozen, the vial was moved to a freeze-dryer (-53 degC, pressure < 10 Pa) for 3 days to obtain the GCNTS. Finally, GCNTS was calcined at 800 degC for 3 h in nitrogen atmosphere. GS was also prepared for comparison according to similar procedure without the use of CNTs.

File: relation_classification/datasets/annotated-materials-syntheses/data/101016jjpowsour201603101.txt
10.1016/j.jpowsour.2016.03.101
Enhanced electrochemical performance of Ti-doped Li1.2Mn0.54Co0.13Ni0.13O2 for lithium-ion batteries
Li-rich layered oxide materials Li1.2-xTixMn0.54Co0.13Ni0.13O2 (x = 0, 0.025, 0.05, 0.10, 0.20, 0.50, denoted as Pristine Ti, Ti-2.5, Ti-5, Ti-10, Ti-20, Ti-50 respectively) were synthesized by a modified Pechini method. Stoichiometric amounts of Co(CH3COO)2*4H2O, Ni(CH3COO)2*4H2O, Mn(CH3COO)2*4H2O, Ti(OCH(CH3)2)4 and excess (5%) LiCH3COO*H2O were dissolved in absolute alcohol together with citric acid and ethylene glycol (molar ratio = 1:4) to form a polymeric precursor. More details can be found in our previous paper [22]. The precursor was heated at 400 degC for 5 h before it was calcined at 800 degC for 12 h in air.

File: relation_classification/datasets/annotated-materials-syntheses/data/101016jjssc200402014.txt
10.1016/j.jssc.2004.02.014
Synthesis and characterization of n=5, 6 members of the La4Srn-4TinO3n+2 series with layered structure based upon perovskite
The samples were prepared by traditional solid-state reaction. Stoichiometric amounts of pre-dried high-purity La2O3, SrCO3 and TiO2 (Aldrich) were mixed and ground and then calcined at 1200degC for 6 h. The resulting powder was subsequently ground, mixed and uniaxially pressed into pellets, which were deposited on alumina crucibles containing sacrificial powder and then they were fired at 1400-1600degC for 3-9 days with intermediate processes of grinding, mixing and "pelletizing". XRD data were collected with a Stoe StadiP X-ray diffractometer, using CuKα1 radiation in the range 2θ=5-70deg in steps of 0.1deg at 300 s/step. HRTEM imaging and SAED were carried out using a JEOL-JEM 2011 electron microscope operating at 200 kV and equipped with a side entry +-20deg double tilt specimen holder. EDS microanalyses were performed using an Oxford Link ISIS system in at least 25 different crystals to confirm compositional homogeneity.

File: relation_classification/datasets/annotated-materials-syntheses/data/101016jjssc200512036.txt
10.1016/j.jssc.2005.12.036
High-temperature phase equilibria in the oxide systems SrFe1-xGaxO2.5-SrFe1-xGaxO3 (, 0.1, 0.2)

The samples used in this study were prepared by solid-state reactions. Starting materials were oxides Fe2O3 (99.92%), Ga2O3 (99.99%) and strontium carbonate SrCO3 (99.94%). The raw materials were weighed in desirable amounts and thoroughly mixed with a mortar and pestle with addition of ethanol. The mixtures were pressed into pellets and fired at 900-1250 degC in air. The materials were crushed into powder, pressed and fired several times with a gradual increase in temperature before single-phase specimens were obtained. Phase purity and determination of the lattice parameters were carried out with X-ray powder diffraction ( λ = 1.5 4 1 7 8 Å ). The lattice parameters were refined with the using of FullProf program [9]. A part of the synthesized materials was ball-milled in ethanol media and pressed into discs under 2 kbar uniaxial load. The disks were sintered in air at 1250 degC for 10 h to a density no less than 90% of theoretical. Rectangular bars 2x2x18 mm were cut from the sintered discs for the conductivity measurements.

File: relation_classification/datasets/annotated-materials-syntheses/data/101016jjssc200911025.txt
10.1016/j.jssc.2009.11.025
Crystal growth, structure and magnetic properties of the double perovskites Ln2MgIrO6 (Ln=Pr, Nd, Sm-Gd)

For all compounds, the lanthanide sesquioxides, Ln2O3 (Nd, Sm, Eu, Gd), (Alfa Aesar, 99.99%) were fired at 1000 degC for 12 h prior to the reactions. Pr6O11 (Alfa Aesar, 99.9%) was converted to Pr2O3 by heating Pr6O11 at 1000 degC for 24 h under a reducing 5% H2 atmosphere. KOH (Fisher Scientific, A.C.S Reagent Grade, 99.9%), iridium powder (Engelhard, 99.99%) and MgO (Alfa Aesar, 99.998%) were used as received. Single crystals of Ln2MgIrO6 were grown from a high temperature melt of potassium hydroxide. Ln2O3 (Pr, Nd, Sm, Eu, Gd) (0.5 mmol), MgO (1 mmol), Ir (0.5 mmol), and KOH (4 g) were loaded into sealed silver tubes and heated in a box furnace to a temperature of 700 degC at 10 degC/min, held for 24 h at 700 degC, slow cooled to 600 degC at 0.2 degC/min and then allowed to cool to room temperature by turning off the furnace. The black crystals were removed from the flux matrix by dissolving the flux in water aided by sonication. The crystals were finally extracted by vacuum filtration.

File: relation_classification/datasets/annotated-materials-syntheses/data/101016jjssc201203030.txt
10.1016/j.jssc.2012.03.030
Thermoelectric properties and nonstoichiometry of GaGeTe

Polycrystalline samples Ga1+xGe1-xTe (x=-0.03/0.07) and GaGeTe1-y (y=-0.02/0.02) were synthesized from elements Ga, Ge and Te of 5 N purity. The mixture of elements was heated in evacuated quartz ampoules at 1220 K for 75 min and quenched in air. The ampoules were further annealed at 770 K for 3 day to reach equilibrium. Products were powdered for one minute in a vibrating mill under hexane and identified by X-ray diffraction (XRD). Bulk samples, rectangular with dimensions of 15x3.5x2 mm3 (for all measurements except thermal conductivity) and round ones of diameter d=12 mm and thickness 2 mm (for thermal conductivity) were prepared from the powder using a high-pressure/high-temperature (820 K/85 MPa) technique in a graphite die. The density of the samples (calculated from geometry and weight) was always higher than 95% of its theoretical value.

File: relation_classification/datasets/annotated-materials-syntheses/data/101016jmatchemphys200710005.txt
10.1016/j.matchemphys.2007.10.005
Synthesis of CuO nanocrystalline and their application as electrode materials for capacitors
0.03 mol Cu(NO3)2*3H2O was dissolved in 750 ml distilled water under stirring (solution A). The mixture of PEG (Mw = 6000) and 0.24 mol NH3*H2O was added dropwise into solution A at 30 degC, resulting in a blue solution. The final mixture was rapidly heated to 80 degC and stirred vigorously. After 10 h, the precipitate was filtered and washed for several times with deionized water and alcohol, and then dried at 60 degC in air overnight. Product was signed as sample A.

File: relation_classification/datasets/annotated-materials-syntheses/data/101016jmatdes201604043.txt
10.1016/j.matdes.2016.04.043
Controlled synthesis of bismuth sulfide nanorods by hydrothermal method and their photocatalytic activity

Bi(NO3)3*5H2O and thiourea (NH2)2S were used as precursors for Bi and S, respectively. MB has been employed in the photocatalytic evaluation of the prepared photocatalysts. All chemicals in the present work were analytical grade reagents and they were purchased from Sigma-Aldrich.

Bi2S3 nanorods with orthorhombic structure were prepared through the hydrothermal method. In a typical procedure, different weights of thiourea were added to 100 ml distilled water with magnetic stirring, then 4.0 g of Bi(NO3)3 was added to the thiourea solution to obtain Bi2S3 nanorods at different Bi:S ratios. After being stirred for 10 min at 60 degC, the solution was transferred to a Teflon-lined autoclave. The autoclave was transferred into an oven and maintained at various temperatures (100-250 degC) for various reaction times (10-48 h). After cooling the autoclave to room temperature, the collected precipitates were washed with water and ethanol for three times, afterward, dried at 60 degC for 8 h.

File: relation_classification/datasets/annotated-materials-syntheses/data/101016jmatdes201608043.txt
10.1016/j.matdes.2016.08.043
Thermally induced formation of zinc oxide nanostructures with tailoring morphology during metal organic framework (MOF-5) carbonization process
Hydrochloric acid (36%) and N,N-dimethylformamide were purchased from Chempur (Poland). Zinc nitrate hexahydrate (Zn(NO3)2*6H2O), terephthalic acid (C6H4 (COOH)2) and triethylamine were bought from Sigma Aldrich.
The MOF-5 was prepared according to a previously reported procedure [26]. Briefly, 1.65 mmol of zinc nitrate hexahydrate, 0.89 mmol terephthalic acid and 3.25 mmol triethylamine (TEA) were dissolved in 2.34 mol N,N-dimethylformamide (DMF). The mixture was sonicated for 1 h. The solution obtained was transferred into an autoclave and stirred for 48 h at a temperature of 150 degC. The reaction vessel was then removed from the autoclave and allowed to cool to room temperature. Finally, the sample was vacuum-dried at 110 degC for about 2 h to remove the solvent.
Porous carbon was prepared by direct thermolysis of the previously obtained MOF-5. A ceramic boat containing the white MOF-5 powder was inserted into the centre of a tube furnace. The furnace was then heated from room temperature to the desired temperature (between 600 degC to 1000 degC), with a heating rate of 8 degC/min, The MOF-5 powder was maintained at this temperature for 2 h with an Ar flow of 100 ml/min. Cooling the MOF-5 back down to room temperature was followed by an investigation of the morphology of the samples obtained.

File: relation_classification/datasets/annotated-materials-syntheses/data/101016jmaterresbull200706005.txt
10.1016/j.materresbull.2007.06.005
Synthesis and characterization of nanocrystalline La2Mo2O9 fast oxide-ion conductor by an in-situ polymerization method

Nanocrystalline La2Mo2O9 powder was prepared by an in situ polymerization method using polyacrylates of La and Mo as the precursor compound. The polymeric precursor was made by solution polymerization of aqueous solution of acrylic acid in presence of La(NO3)3 and (NH4)6Mo7O24 with (NH4)S2O8 as the initiator. The typical experimental procedure is first to dissolve the stoichiometric amount of La(NO3)3*6H2O and (NH4)6Mo7O24*4H2O in triple distilled water and then the solution is pour into a acrylic acid solution (acrylic acid:H2O, 70:30 wt%) with constant stirring. To this a small amount of 5% (NH4)S2O8 solution was added as initiator to promote the polymerization. Under heating at ~80 degC, a well-distributed polyacrylates of La and Mo is formed. Afterward the resultant polyacrylates were dried at 120 degC for 1-2 h. The dried polymeric precursor was further heated to 520 degC for 5 h in air with a heating rate of 5 degC/min to eliminate the residual organic phase and get a nanocrystalline lanthanum molybdate powder.

File: relation_classification/datasets/annotated-materials-syntheses/data/101016jmaterresbull201102029.txt
10.1016/j.materresbull.2011.02.029
Preparation of nitrogen doped TiO2 photocatalyst by oxidation of titanium nitride with H2O2

In a typical synthesis, 500 mg TiN (99% Hefei Kaier Nano Company (China)) was dispersed in 80 mL of the different concentrations of H2O2 solution, and then the mixture was subject to 700 W ultrasonication for 10 min. After vigorously stirred for 2 h, the solid was transferred into a Teflon-lined autoclave (100 mL) and then heated at 170 degC for 24 h. After the hydrothermal treatment, the precipitate was collected and washed with distilled water and absolute alcohol for three times, respectively. The product was dried in air at 110 degC for 24 h. The as-synthesized samples were denoted as NT-X (X denotes the weight concentration of H2O2 in solution, wt%).

File: relation_classification/datasets/annotated-materials-syntheses/data/101016jmaterresbull201504049.txt
10.1016/j.materresbull.2015.04.049
Synthesis of zeolite NaX at 25degC and 95degC: Characterization, cobalt exchange and catalytic performance in epoxidation of styrene
The synthesis of zeolite NaX was performed by the following: sodium silicate (Na2SiO3[?]9H2O > 98%) was completely dissolved in deionized water to get solution A; sodium hydroxide (99%) was dissolved in deionized water, followed by addition of sodium aluminate (anhydrous) to get solution B. Solution A was poured into solution B under vigorous stirring, the molar composition of the resultant hydrogel was 4.0Na2O:0.2 Al2O3:1.0SiO2:200H2O. The hydrogel was stirred for 30 min and then transferred to the polypropylene bottles, sealed and placed in water bath (T = 25 degC) and oil bath (T = 95 degC). After a given period of synthesis, the solid products were filtered off, washed with deionized water until the pH reached around 8, then dried in air at 100 degC for 24 h.

Co2+ ions were introduced into zeolite NaX by a simple ion exchange method. In a typical run, 5.0 g of zeolite was treated with 0.3 M aqueous solution of the cobalt nitrate (150 ml) at 300 K for 24 h. The solid powder was recovered by filtration, washed several times with deionized water until no acidic residue was detected, and followed by drying at 40 degC in vacuum for 48 h. Zeolite NaX samples with varying amounts of cobalt exchange were prepared by repeated ion exchanges of the zeolite.

The epoxidation of styrene with O2 was performed in a 50 ml three-necked flat-bottomed glass flask equipped with a liquid condenser under atmospheric pressure. Typically, 10 mmol of styrene (>99%), a measured amount of solvent N,N'-dimethylformamide (99.5%, DMF) and a certain amount of catalyst were added to the reactor. The reaction mixture was magnetically stirred at 600 rpm and heated to the desired temperature. The reaction was started by bubbling O2 into the liquid.

File: relation_classification/datasets/annotated-materials-syntheses/data/101016jmatlet200508058.txt
10.1016/j.matlet.2005.08.058
Self-assembly of mono-crystalline NdF3 nanostructures during hydrothermal process
The NdF3 samples were obtained through a simple hydrothermal process. In a typical synthesis procedure, 3 ml of 1M NH4F was added to 10 ml of 0.1 M Nd(NO3)3 solution. The mixture was transferred into a Teflon-lined stainless-steel autoclave with 20 mL capacity. The sealed tank was heated in an oven to 160 degC and maintained there for 10 h, then taken out and cooled down to room temperature under ambiance condition. After the reactions, the composite samples were washed with de-ionized water and pure ethanol, respectively for several times and dried in vacuum at room temperature. Powder X-ray diffraction (XRD) patterns of the samples were recorded by RIGAKU-DMAX2500 X-ray diffractometer with Cu Ka radiation (λ = 0.15406 nm) at a scanning rate of 5deg/min for 2θ ranging from 5deg to 85deg. The microstucture, morphology, and chemical composition of the samples were examined by transmission electron microscope (TEM, JEM-2010) equipped with energy dispersive X-ray spectroscopy (EDS).

File: relation_classification/datasets/annotated-materials-syntheses/data/101016jmatlet201001077.txt
10.1016/j.matlet.2010.01.077

Polycrystalline SnO2 nanowires coated with amorphous carbon nanotube as anode material for lithium ion batteries

The preparation process for the nanowire arrays of the polycrystalline SnO2 coated with amorphous carbon nanotube is shown in Scheme 1. Firstly, The AAO templates were prepared as described [12]. High-purity aluminum (0.2 mm in thickness, 99.99%) was washed sequentially with acetone, ethanol, and distilled water. After annealing in Ar flow at 430 degC for 4 h, aluminum plates were anodized in 0.3 M oxalic acid under direct current voltage of 40 V at 15 degC. The remaining aluminum was etched in 1 M CuCl2 solution. The bottom part of the AAO was removed and the pore diameter was adjusted in 5 wt.% H3PO4 solution at 30 degC for 80 min. SnCl2*2H2O (1.13 g) was dissolved in 1.5 ml concentrated hydrochloric acid and kept at rest for 3 h to get a clear solution. Then 1.16 g citric acid and 1 ml H2O were added into the solution and dissolved. Ammonia was dropwise added to the clear mixture to adjust pH value to 2. Then the mixture was continuously stirred at 50 degC. At last, a 0.5 M SnO2 sol was obtained after the volume was adjusted. AAO templates were dipped into the clear sol for 1 h. Then the sol-filled AAO were kept at 80 degC for 10 h to complete the sol-gel transition. The gel-filled membranes were heated in air in a muffle furnace at 450 degC for 4 h and then cooled to room temperature. After the annealing, the sample was immersed in 1 M NaOH solution for 4 h to move the AAO template at room temperature, through which free-standing SnO2 nanowires were obtained. SnO2 powder was synthesized as a control. It was prepared by directly drying the above-mentioned 0.5 M SnO2 sol following the annealing at 450 degC for 4 h and grinding.

File: relation_classification/datasets/annotated-materials-syntheses/data/101016jmatlet201110029.txt
10.1016/j.matlet.2011.10.029
Microwave assisted hydrothermal synthesis of single crystalline ZnO nanorods for gas sensor application

ZnO nanorods were synthesized similar to our previous work with a little modification [11]. In a typical procedure, Zn(NO3)2*6H2O (Reagent Grade, 98% Sigma-Aldrich) was dissolved in 100 ml of deionized water to make 0.1 M solution. Ammonia water was added to this solution to make pH 7, followed by vigorous stirring for 1 h. A white precipitate (Zn(OH)2) was produced which was collected by centrifugation and washed thoroughly with deionized water. Then the precipitate was transferred into 35 ml water containing 0.1 M of CTAB (Aldrich) and charged in a 100 ml capacity autoclave with Teflon liner. Microwave assisted hydrothermal reaction was carried out at 150 degC for 1 h in microwave oven (MARS; CEM). After completion of the reaction, it was cooled to room temperature and powder sample was collected by centrifugation. Powdered sample was thoroughly washed with deionized water and ethanol. Finally, sample was dried at 80 degC for 12 h.
