Repository: M3RG-IITD/MatSciBERT

# MatSciBERT
A Materials Domain Language Model for Text Mining and Information Extraction

File: relation_classification/datasets/annotated-materials-syntheses/data/101016jmatlet201112019.txt
10.1016/j.matlet.2011.12.019
Synthesis and electrochemical properties of submicron sized sheet-like LiV3O8 crystallites for lithium secondary batteries

Analytical pure LiOH*H2O, NH4VO3 and PVP were used as raw materials without any purification. Stoichiometric amounts of LiOH*H2O and NH4VO3 (Li:V = 1:3, molar ratio) were mixed in deionized water with continuous magnetic stirring. The resultant little yellow solution was then transferred to a 100 mL Teflon lined autoclave. The autoclave was heated at 160 degC and maintained for 1 h under the microwave hydrothermal system (Sineo MDS-8, China). After the reaction, the autoclave was cooled to room temperature naturally and a colorless clear solution was obtained. This solution was dried in air at 80 degC for 10 h to prepare an orange gel. The gel was ground to powders and then calcined at 400 degC for 10 h in a muffle furnace under air atmosphere. Finally, the powders were cooled to room temperature naturally and ground again to obtain the final products, named as sample A. The synthesis of sample B was the same as sample A, but PVP was added into the solution before microwave hydrothermal.

File: relation_classification/datasets/annotated-materials-syntheses/data/101016jmatlet201210091.txt
10.1016/j.matlet.2012.10.091
Perovskite LaMnO3 hollow nanospheres: The synthesis and the application in catalytic wet air oxidation of phenol

All the chemicals used are A.R. grade. In a typical process, 2.5 mmol La(NO3)3*6H2O, 2.24 g 50% Mn(NO3)2 solution (containing 7 mmol Mn2+), 10 mmol citric acid (C6H8O7*H2O), 45 mmol urea and 1.0 g P123 were dissolved with a mixed solvent containing 2 mL ethanol, 8 mL ethylene glycol and 2 mL H2O. After being stirred for 5 h, the obtained solution was transferred into a 70 mL stainless autoclave, and heated at 100 degC for 48 h. The solid product was washed and collected by centrifugation, then dried overnight at 60 degC. This gray product was calcined at 600 degC for 8 h in air flow to convert it to LaMnO3.

File: relation_classification/datasets/annotated-materials-syntheses/data/101016jmatlet201211079.txt
10.1016/j.matlet.2012.11.079
Structural and magnetic properties of ferromagnetic nano-sized (Ni1-xCox)0.85Se prepared by simple hydrothermal method
(Ni1-xCox)0.85Se with 0.0<=x<=1 solid solutions were prepared by a simple hydrothermal route. An aqueous solution was prepared by dissolving the appropriate amount of NiCl2*6H2O or/and CoCl2*6H2O and Na2SeO3 in 70 ml distilled water. 8 ml hydrazine hydrate (N2H4.H2O, 99%) was added under constant stirring for 30 min. The mixture was transferred to a stainless Teflon-lined 100 mL autoclave, and heated at 140 degC for 12 h. After cooling to room temperature, the products were filtered off, washed with distilled water and absolute ethanol several times, and then dried in vacuum at 50 degC for 3 h.

File: relation_classification/datasets/annotated-materials-syntheses/data/101016jmatlet201301055.txt
10.1016/j.matlet.2013.01.055
Synthesis and conductive properties of Ga-doped ZnO nanosheets by the hydrothermal method

All chemicals (analytical grade reagents) were purchased from Tianjin Jiangtian Chemicals Co. Ltd. and were used as received without further purification. The GZO nanoparticles were prepared by the hydrothermal method and the molar ratio of Ga:Zn varied from 0:100, 1:100 to 3:100. In a typical experiment, 7.44 g Zn(NO3)2*6 H2O and proper amount of Ga(NO3)3*9H2O were dissolved in 30 ml de-ionized water and stirring to complete dissolution. Subsequently, 30 ml of sodium hydroxide (4.0 mol L-1) aqueous solution was slowly dripped into the former mixture to obtain precursor. After 30 min of stirring, the precursor was transferred into a 100 ml Teflon autoclave, then the autoclave was heated at 160 degC for 3 h. After the reaction finished, the precipitate was separated and washed with de-ionized water and absolute ethanol several times to remove the ions possibly remaining in the final products. Finally, the resulting products were dried in oven at 75 degC for 15 h.

File: relation_classification/datasets/annotated-materials-syntheses/data/101016jmatlet201305115.txt
10.1016/j.matlet.2013.05.115
Coupled soft-template/hydrothermal process synthesis of mesoporous carbon spheres from liquefied larch sawdust
Larch sawdust (10 g), phenol (30 mL), sulfuric acid (98%, 1 mL), and phosphoric acid (85%, 2 mL) were added into a three-necked glass reactor and heated under reflux at a temperature of 110-120 degC for 1 h. The mixture was filtered and the pH was adjusted to neutral and filtered again. The filtrate was concentrated using vacuum distillation at 40 degC, giving the liquefied larch sawdust.

In a typical synthesis, formaldehyde (37%, 90 mL) and sodium hydroxide (3 g) were added to liquefied larch to generate larch-based resin. Different concentrations of F127 (3%, 6%, 8%, and 10%) were added to the liquefied larch and stirred for 12 h at 40 degC, following adjustment of the pH to 0.5 and performed for 12 h. The reaction mixture was allowed to react for 6 h at 180 degC. The mixture was then carbonized under a N2 atmosphere at different temperatures (500 degC, 600 degC, 700 degC) for 2 h. The resultant CSs were denoted as CS-x-y, where x was the concentration of F127, and y was the carbonization temperature.

File: relation_classification/datasets/annotated-materials-syntheses/data/101016jmatlet201312007.txt
10.1016/j.matlet.2013.12.007
Hydrothermal synthesis and electrochemical properties of hexagonal hydrohausmannite plates as supercapacitor electrode material
A 200 mg KMnO4, 100 mg NaOH and 100 mg glucose were dissolved in deionized water with total volume 30 mL. After stirring, the solution was transferred into an autoclave and heated at 200 degC for 72 h, then cooled down to room temperature naturally. The product was repeatedly washed with deionized water and ethanol, then dried at 60 degC for 10 h. The product was characterized by X-ray diffraction (XRD, a Philips X' Pert Pro. Diffractometer), field emission scanning electron microscopy (FESEM, JSM-6701F) and transmission electron microscope (TEM, Tecnai-G2-F30 and Hitachi H-600). Electrochemical tests were performed on an electrochemical workstation (CHI 660E) in a three electrode system in 1 M Na2SO4 solution, with Pt foil and saturated calomel electrode (SCE) as the counter electrode and reference electrode. After mixing the product: acetylene black: polytetrafluorene-ethylene (PTFE) at a mass ratio of 80:15:5, the mixture was pressed onto nickel foam and dried at 60 degC overnight as the working electrode. The mass loading is about 7.6 mg (9.5 mg/cm2).

File: relation_classification/datasets/annotated-materials-syntheses/data/101016jmatlet201403043.txt
10.1016/j.matlet.2014.03.043
Facile synthesis of mesoporous Ge/C nanocomposite as anode material for lithium-ion battery

In a typical synthesis of Ge/OMC nanocomposite, 1.0 mL of TEOG was slowly dropped onto 1.00 g of the OMC matrix material in 5 min under stirring without adding any other solvent. Afterwards, the mixture was kept stirring for another 60 min at room temperature. The mixture was then kept in a crucible overnight for the conversion of TEOG to GeO2 and the evaporation of ethanol byproduct. The GeO2/C intermediate was heated up to 500 degC with a ramp of 2 degC/min under a H2 gas flow (100 mL/min) in a quartz tube furnace for reducing the GeO2 to Ge nanoparticles. The final product was collected after the furnace was cool down. In order to increase the loading amount of Ge, the adding amount of TEOG can be increased to 2.0, 3.0 and 4.0 mL.

File: relation_classification/datasets/annotated-materials-syntheses/data/101016jmatlet201405013.txt
10.1016/j.matlet.2014.05.013
Hydrothermal synthesis of variety low dimensional WS2 nanostructures

Synthesis of samples: All chemical reagents were of analytic purity and applied directly without further purification. First, sodium tungstate (Na2WO4*2H2O) (0.005 mol), hydroxylamine hydrochloride (NH2OH*HCl) (0.01 mol), sulfourea (CH4N2S) (0.02 mol) were dissolved in 30 ml deionized water. The surfactants were then added into the solution under constant stirring. The pH value of the mixture was adjusted to 6 by dropping 2 mol/L hydrochloric acid (HCl) or ammonia water (NH3*H2O). The final solution was transferred into a 50 ml Teflon-lined stainless steel autoclave, which was sealed and treated at 180 degC for 24 h. The products obtained were black in color. After calcination, the as-prepared samples were washed several times with distilled water and absolute ethanol, and dried in air at 60 degC for 10 h. To better describe the samples, the precipitates using no additive was named sample I, while powders obtained with the addition of CTAB (0.18 g, 0.24 g) and PEG (0.18 g ) were named as sample II, III and IV, respectively, as shown in Table 1.

File: relation_classification/datasets/annotated-materials-syntheses/data/101016jmatlet201701142.txt
10.1016/j.matlet.2017.01.142
Template synthesis of Zn2TiO4 and Zn2Ti3O8 nanorods by hydrothermal-calcination combined processes
0.200 mol Zn(NO3)2*6H2O and 0.015 mol La(NO3)3*6H2O were dissolved in 100 ml de-ionized water. NH4OH solution was slowly added until the pH was 10. Then 0.100 mol and 0.300 mol C4K2O9Ti*2H2O in 100 ml de-ionized water each were slowly added to the transparency solutions with keeping the pH at 10 throughout the process. These solutions were hydrothermally processed at 120 degC for 12 h. The samples were calcined at 750 degC for 5 h for further characterization.

File: relation_classification/datasets/annotated-materials-syntheses/data/101016jmee201501022.txt
10.1016/j.mee.2015.01.022
Performance improvement of lithium ion batteries using magnetite-graphene nanocomposite anode materials synthesized by a microwave-assisted method

Graphene oxide (GO) was prepared from graphite powder by the Staudenmaier method [24]. First, sulfuric acid and nitric acid were mixed well by stirring 15 min in an ice bath, and then graphite powder was dispersed into the solution. After 15 min, potassium chlorate was added into the system - very slowly to prevent strong reaction during the oxidation process. After reacting for 96 h, the mixture was diluted by de-ionized (DI) water and then filtered. The GO was next washed by hydrochloric acid to remove sulfate ions from the solution, which could be detected by adding BaCl2 in solution. After that, the mixture was repeatedly rinsed with DI water until its pH value became neutral. Finally, before the GO was ground into a powder in an agate mortar, the GO solution was filtered and dried in an oven at 80 degC overnight.

The GO powder was dispersed in DI water (1.5 mg/ml) by ultrasonication. The solution was mixed with Fe(NO3)3, urea, and ethylene glycol (EG) to form a homogeneous suspension. Next, the mixture was heated with different microwave powers - 200, 600, and 1000 W - under a reflux condition for 30 min. Before being dried overnight in the oven, the products were purified by washing repeatedly with DI water. Finally, Fe3O4/graphene nanocomposites were obtained by thermal reduction in an Ar atmosphere at 873 K for 4 h.

File: relation_classification/datasets/annotated-materials-syntheses/data/101016jmolcata200404032.txt
10.1016/j.molcata.2004.04.032
Characterization of copper oxide supported on ceria-modified anatase
TiO2 support was prepared via hydrolysis of titanium alkoxides, the product was washed, dried and then calcined in flowing air at 500 degC for 5 h. The anatase crystalline form of the product was identified by XRD [27], and the BET surface area is 83 m2 g-1.
CeO2/TiO2 (ceria-modified TiO2) was prepared by impregnating TiO2 with an aqueous solution of cerious nitrate followed by drying at 100 degC overnight and then calcined in flowing air at 500 degC for 7 h.
CuO/CeO2/TiO2 samples were prepared by impregnating CeO2/TiO2 with an aqueous solution of cupric nitrate followed by drying at 100 degC overnight and then calcined in flowing air at 500 degC for 7 h. For the sake of simplicity, CuO/CeO2/TiO2 samples were noted as xCu-yCe-Ti, e.g. 4Cu-3Ce-Ti corresponds to the sample with copper oxide and ceria loading amount of 4 and 3 wt.% respectively. The results of BET surface area of ceria-modified TiO2 suggest that the change of support surface area could be neglected in this system, which is consistent to the results reported in the literature [7].

File: relation_classification/datasets/annotated-materials-syntheses/data/101016jmolcata200510024.txt
10.1016/j.molcata.2005.10.024
Aerial oxidation of p-isopropyltoluene over manganese containing mesoporous MCM-41 and Al-MCM-41 molecular sieves
The parent MCM-41 and Al-MCM-41 catalysts were synthesized according to the previous reports [20], [21] and [22] using C16H33(CH3)3N+Br- as the template. 0.3 M manganese acetate solution was prepared and mixed with 3 g of MCM-41 or Al-MCM-41 under constant stirring. The solution was dried under reduced pressure, and calcined in air at 550 degC for 6 h.

File: relation_classification/datasets/annotated-materials-syntheses/data/101016jmolcata201411015.txt
10.1016/j.molcata.2014.11.015
Keggin type heteropoly acid, encapsulated in metal-organic framework: A heterogeneous and recyclable nanocatalyst for selective oxidation of sulfides and deep desulfurization of model fuels
For the synthesis of PMo@HKUST-1(I), PW@HKUST-1(II) and SiW@HKUST-1(III) catalysts, the mixture of BTC (0.21 g, 1 mmol) and 0.10 g of CTAB in absolute ethanol (14 mL) was prepared and then 0.06 g of PMo for (I), 0.1 g of PW for (II), 0.1 g of SiW for (III), and 1.45 g of copper(II) nitrate trihydrate (Cu(NO3)2*3H2O) were dissolved in distilled water (10 mL), Both solutions were combined and mixed under vigorous stirring for approximately 30 min and were aged without stirring for a further 2 days in the case of (I) and 4 days for (II and III) at room temperature. A green (I), blue (II) and light blue (III) precipitate were then collected, washed with distilled water three times and dried at 60 degC for 24 h. CTAB was removed by Soxhlet extraction with ethanol (laboratory use, Chem-Lab) which was performed for 24 h. The product was dried in air at 60 degC. The yields were 95%, 92.6% and 86.4% for (I), (II) and (III) respectively.

File: relation_classification/datasets/annotated-materials-syntheses/data/101016jmseb201512003.txt
10.1016/j.mseb.2015.12.003
Sb2MoO6, Bi2MoO6, Sb2WO6, and Bi2WO6 flake-like crystals: Generalized hydrothermal synthesis and the applications of Bi2WO6 and Bi2MoO6 as red phosphors doped with Eu3+ ions
All chemicals are of analytical grade and used as received without further purification. In this work, for the sake of obtaining a series of Sb2MoO6, Bi2MoO6, Sb2WO6, and Bi2WO6 samples, all experiments were carried out in a 50 mL Teflon-lined stainless steel autoclave at 180 degC for 12 h by simply adjusting the initial molar ratios of SbCl3-to-NaOH (or BiCl3-to-NaOH) while keeping the initial molar ratio of SbCl3-to-Na2MoO4 (BiCl3-to-Na2MoO4, SbCl3-to-Na2WO4, or BiCl3-to-Na2WO4) as 2:1.

SbCl3 (2 mmol) and Na2MoO4*2H2O (1 mmol) were in turn added into 20 mL distilled H2O under magnetic stirring, resulting in dark green precipitates. After being stirred for 20 min, aqueous solution (20 mL) containing 4 mmol NaOH was gradually poured into the above suspension. Next, the above suspension was transferred into a 50 mL Teflon-lined stainless steel autoclave, which was then sealed and kept at 180 degC in an electrical oven. After 12 h, the resulting dark green product was filtered off, washed with distilled water and absolute ethanol for several times, and then dried under vacuum at 60 degC for 6 h.

File: relation_classification/datasets/annotated-materials-syntheses/data/101016jmssp201501013.txt
10.1016/j.mssp.2015.01.013
Enhanced visible-light photocatalytic activity of strontium-doped zinc oxide nanoparticles

To begin the synthesis of Sr-doped ZnO-NPs, analytical grade zinc nitrate hexahydrate Zn(NO3)2*6H2O, strontium nitrate Sr(NO3)2, gelatin (type B from bovine skin), and distilled water were used as starting materials. All of the materials used were purchased from Sigma-Aldrich. The precursors were taken in the stoichiometric amounts of Zn1-xSrxO (x=0, 0.02, 0.04, and 0.06) to obtain final products. First, a gelatin solution was prepared by adding gelatin (3.65 g) to distilled water at 60 degC. The metal nitrates were dissolved separately in a minimal amount of distilled water at room temperature, and then these were added to the gelatin solution. After that, the compound solutions were stirred and heated at 80 degC until gels were obtained. The gels were calcined at 550 degC for 5 h, at a heating rate of 2 degC/min. The resulting powders were characterized using several tools to check their quality.

File: relation_classification/datasets/annotated-materials-syntheses/data/101016jnanoen201410008.txt
10.1016/j.nanoen.2014.10.008
Formic acid-reduced ultrasmall Pd nanocrystals on graphene to provide superior electocatalytic activity and stability toward formic acid oxidation

The graphene oxide (GO) was synthesized from graphite by using a modified Hummers method [20] and [21]. The prepared graphene oxide was dried in normal vacuum at 70 degC for 12 h and then put into a glass bottle under high vacuum level at 60 degC overnight, followed by heating to 220 degC quickly. The obtained highly loose black powder was denoted as graphene.

In a typical synthesis of Pd@Graphene electrocatalyst (30% Pd), graphene 10.5 mg, poly(vinyl pyrrolidone) (PVP) 40 mg, and (NH4)2PdCl4 12 mg were dissolved in 2 mL of deionized water. The mixture was treated in an ultrasonic bath to form a uniform aqueous dispersion, then added 3 mL HCOOH and ultrasonically treated for 10 min. which was placed in a 25 mL Teflon-sealed autoclave and maintained at 120 degC for 12 h. The obtained black power was isolated by centrifugation, cleaned by three cycles of centrifugation/washing, and oven-dried at 60 degC for more than 6 h. The obtained sample was denoted as Pd@Graphene materials.

File: relation_classification/datasets/annotated-materials-syntheses/data/101016jnanoen201411053.txt
10.1016/j.nanoen.2014.11.053
Power conversion of hybrid Bi2Te3/si thermoelectric nanocomposites

All chemicals were obtained from Sigma Aldrich and used without further purification. Fig. 1 is the schematic illustration of the fabrication process. (001) Si wafers were etched by mixed solution of 0.4 M AgNO3 and HF for 30 min. After the etching process, the by-products (Ag nanostructures) were removed by nitric acid, leaving the nanowire bundles (Fig. 1(a)). The samples were cleaned by deionized water and dilute HF is used to remove the surface oxide. Then different amount of hydrazine monohydrate (98%) was controlled and infiltrated through the as-formed nanowires (Fig. 1(b)). A solution of mixing BiCl3 (0.2 M) in nitric acid and H6TeO6 (0.15 M) in deionized water was prepared, followed by the addition of thioglycolic acid for the formation of the mixed complex at room temperature. Then the solution temperature was raised to 90 degC and Bi2Te3 nanoparticles were synthesized when dipping the hydrazine-coated samples in the as-prepared solution for the reduction of the Bi2Te3 (Fig. 1(c)). Different controlling parameters were conducted to elucidate the reaction process and obtain different morphologies (Fig. 1(d)). The as-synthesized samples were then washed with excess acetone and dried by N2 blow.

File: relation_classification/datasets/annotated-materials-syntheses/data/101016jnanoen201502025.txt
10.1016/j.nanoen.2015.02.025
High-density iron nanoparticles encapsulated within nitrogen-doped carbon nanoshell as efficient oxygen electrocatalyst for zinc-air battery

Dicyandiamide and ammonium ferric citrate are used as pyrolysis precursors.

In a typical experiment, 8 g of dicyandiamide (C2H4N4, Alfa Aesar, denoted as DCDA) and 1 g of ammonium ferric citrate (C6H11FeNO7, J&K Chemical Ltd., denoted as AFC) were dissolved in 100 mL of de-ionized water. The solution was continuously stirred and dried at 80 degC. The obtained mixture was placed in a quartz tube of a horizontal furnace. The pyrolysis of the mixture was performed in Ar atmosphere at a flow rate of 50 mL min-1. The furnace was heated to the target temperature at a rate of 10 degC min-1 and kept at the target temperature for 2 h, then cooled to room temperature. The target temperature was set as 600, 700, 800 and 900 degC, respectively. Then the samples were leached in 0.5 M HClO4 solution at 80 degC for 8 h to remove unstable iron species, and washed thoroughly with de-ionized water. Finally, the samples were dried at 60 degC in an oven. The samples are labeled as Fe@N-C-X, in which X represents pyrolysis temperature. For highlighting the role of iron precursor, ferric chloride was used instead of AFC, and the mixture of DCDA and ferric chloride was pyrolyzed at 700 degC, followed by acid-leaching and washing, which is denoted as D-FC-700. The weight ratio of DCDA to iron was kept identical in the DCDA-AFC and DCDA-FeCl3 mixtures.

File: relation_classification/datasets/annotated-materials-syntheses/data/101016jnanoen201507001.txt
10.1016/j.nanoen.2015.07.001
Highly porous TiO2 hollow microspheres constructed by radially oriented nanorods chains for high capacity, high rate and long cycle capability lithium battery

Titanium tetrachloride (TiCl4), titanium sulfate (Ti(SO4)2), isopropanol and anhydrous ethanol were purchased from Sinopharm Chemical Reagent Ltd. Co. and used as received.

In a typical synthesis, 3 mL of titanium tetrachloride (TiCl4) was added to 84 mL of isopropanol. Then the solution was still magnetically stirred for 30 min. Subsequently, the precursor solution was then transferred into a 150 mL Teflon-lined autoclave and kept at 200 degC for 24 h. After this hydrothermal reaction, the reaction was naturally cooled to room temperature. The recovered white precipitate was washed thoroughly with ethanol and dried at 60 degC for 12 h.

File: relation_classification/datasets/annotated-materials-syntheses/data/101016jnanoen201603001.txt
10.1016/j.nanoen.2016.03.001
Ambient dissolution-recrystallization towards large-scale preparation of V2O5 nanobelts for high-energy battery applications
In a typical synthesis, 100.0 g commercial V2O5 powder (Alfa Aesar) was mixed with a 1.5 L of NaCl (2.0 M) aqueous solution under vigorous stirring at room temperature (~25 degC). After 72 h, the solution changed to brownish suspension. The product was washed and separated by centrifugation-redispersion cycles with distilled water and ethanol, and then dried in an oven at 80 degC for 12 h. After that, the product was obtained in high yield (~99.2 g).

File: relation_classification/datasets/annotated-materials-syntheses/data/101016jnanoen201605050.txt
10.1016/j.nanoen.2016.05.050
NaV3(PO4)3/C nanocomposite as novel anode material for Na-ion batteries with high stability

NaV3(PO4)3/C was synthesized by a sol-gel process and followed by carbon thermal reduction synthesis. Typically, 6 mmol NH4VO3 were added to 70 mL deionized water maintaining at 80 degC with continuous stirring to obtain a clear yellow solution, and then 6 mmol NH4H2PO4, 2 mmol Na2CO3 and 4 mmol citric acid were added. Continuous stirring, the colour of the solution transformed to blue. After evaporation of water at 80 degC, the solution transforms from sol to gel. The gel was dried in an oven at 150 degC for 4 h, and heat-treated at 400 degC for 5 h under nitrogen atmosphere to remove CO2, H2O, and NH3. Afterward, the powder was grounded and annealed at 900 degC under H2/Ar flow (10% H2) for 12 h to produce the final compound. Herein, citric acid was used as complexing agent and carbon source. For comparison, NaV3(PO4)3 without carbon source was synthesized with the same process above. For preparing NASICON-typed Na3V2(PO4)3 cathode material, the same synthesis approach was adapted only changing the stoichiometric amount of precursor of NH4VO3, NH4H2PO4 and Na2CO3.

File: relation_classification/datasets/annotated-materials-syntheses/data/101016jphyse201309020.txt
10.1016/j.physe.2013.09.020
ZnO nanowire/reduced graphene oxide nanocomposites for significantly enhanced photocatalytic degradation of Rhodamine 6G

ZnO NWs were prepared by a modified carbothermal reduction method in our previous work [23]. The mixture of ZnO powder and graphite (500 mesh) with a weight ratio of 1:0.8 was placed in the middle of the furnace. The furnace was heated to 1150 degC and purged with mixed gas of air (0.1 L/min) and N2 (4.5 L/min) as reactive and carrier gas. After about 5 min, white snowflake-like product was carried out by the carrier gas and collected by a 5000 mL flask at the downstream of the furnace.

GO was prepared by a modified Hummers' method. The procedure for the preparation of ZnO NW/RGO nanocomposites is illustrated in Fig. 1. In a typical experiment, 0.5 g graphite oxide was ultrasonicated in deionized water with 0.1 g PVP to form GO solution. Then 0.5 g ZnO NWs were added into GO solution. After that, the mixture was stirred at room temperature for 2 h, followed by centrifuging and washing with deionized water to remove impurities. Finally, the nanocomposites were desiccated at 50 degC overnight and further thermally reduced at 300 degC.

File: relation_classification/datasets/annotated-materials-syntheses/data/101016jpoly201106009.txt
10.1016/j.poly.2011.06.009
Photoinduced electron transfer in pentacoordinated complex of zinc tetraphenylporphyrin and isoquinoline N-oxide. Crystal structure, spectroscopy and DFT studies
Tetraphenylporphine (TPP) was prepared from pyrrole and benzaldehyde in boiling propionic acid [22]. Pyrrole was obtained by the known method [23] using the thermal decomposition of diammonium salt of mucic acid which was prepared from mucic acid and NH4OH. Mucic acid was synthesized by galactose oxidation with HNO3 upon heating [24].
Zn-tetraphenylporphine (Zn-TPP) was synthesized according to known procedure [25] with some changes. Tetraphenylporphine (TPP) in CHCl3 was kept over PbO2 during 2 days to remove admixture of tetraphenylchlorine (2-10% of which can be formed at TPP synthesis) and a radical of unknown structure [26]. A mixture of 0.5 g (0.813 mmol) TPP, 0.25 g (1.14 mmol, 1.4-fold excess) of (CH3COO)2Zn*2H2O, 50 mL of chloroform and 250 mL of glacial acetic acid was boiled for 1 h (using of 7-fold excess of (CH3COO)2Zn leads to the final substance almost without the initial TPP). The resultant dark blue crystals of Zn-TPP were washed with acetic acid. Then the substance was chromatographed on an alumina column with chloroform. TLC was used (Silufol, chloroform-hexane 2:1) for Zn-TPP purity determination. Yield 0.43 g (77%).
To 34 mg (0.05 mM) of Zn-TPP dissolved in 15 mL of acetone, 1 mL of an acetone solution of isoquinoline N-oxide (7.3 mg, 0.05 mM) was added. The red-violet crystals appeared in 30 min, which were washed with acetone (1 mL, 2 times) and air dried. Yield 70% (29 mg).

File: relation_classification/datasets/annotated-materials-syntheses/data/101016jpolymer201604016.txt
10.1016/j.polymer.2016.04.016
Synthesis and gas permeability of highly elastic poly(dimethylsiloxane)/graphene oxide composite elastomers using telechelic polymers
First, a known amount of telechelic PDMS (for 1 wt % GO composites, 990 mg) was dissolved in THF (6 ml) while stirring to ensure complete dissolution of the polymers. Then, dried GO (10 mg) was suspended in the solution with vigorous stirring, and a homogeneous dispersion of GO in this solution was promoted by sonication using a 400 W probe sonicator (Branson Digital Sonifier 450) with 10% amplitude for 10 min (24 kJ) in an ice bath. It is noteworthy to point out that, although THF is not a good solvent for GOs, amine terminated telechelic PDMS can effectively act as a surfactant to assist in dispersing GOs homogeneously in THF through hydrogen bonding between amine ends and oxygen containing groups on GO surfaces. A good dispersion after sonication was confirmed by examining the residual liquid film in the vial while rolling the vial containing the solution and after pouring the majority of the solution into a PTFE dish for solution casting. In either case, the liquid film in the vial was essentially transparent (although brownish-black from the GO content) for all solution concentrations and no aggregates could be identified with the naked eye. This solution was immediately poured into a Teflon dish and covered in order to slowly evaporate the solvent thereby solution casting a film at room temperature. Solvent was evaporated for at least 2 days and then the sample was vacuum dried at room temperature for an additional day to make a homogenous PDMS/GO uncrosslinked liquid sol. In order to form a crosslinked elastomer, the sol precursor was heated to 160 degC in a vacuum oven for 24 h and cooled slowly to room temperature before use.

File: relation_classification/datasets/annotated-materials-syntheses/data/101016jpowtec201311008.txt
10.1016/j.powtec.2013.11.008
Synthesis, characterization of mesoporous silica powders and application to antibiotic remotion from aqueous solution. Effect of supported Fe-oxide on the SiO2 adsorption properties
Cetyltrimethylammonium p-toluene sulfonate or tosylate (CTAT, MW = 455.7 gmol- 1), Pluronic F68 and tetraethyl orthosilicate (TEOS, 99%) were purchased from Aldrich. Iron(III) nitrate nonahydrate, potassium hydroxide, potassium chloride, potassium nitrate, nitric acid, hydrochloric acid, sodium acetate, acetic acid, sodium carbonate, sodium hydrogen carbonate, disodium phosphate anhydrous, and monosodium phosphate anhydrous were obtained from Anedra.
All chemicals were of analytical grade and used as received. Doubly distilled water was used for the preparation of solutions.
Mesoporous silica was prepared using a procedure similar to that described in an earlier work [12]. Briefly, 11.6 mL of TEOS were mixed with 2 mL of water and stirred in an autoclave flask for 10 min at 500 rpm. At the same time, 38 mL of CTAT-Pluronic F68 mixed solution were prepared with a 0.75:0.25 M ratio by adding the desired amount of surfactants to water. This mixture was stirred in a conical flask at 35 degC to form a transparent template solution and then it was left at room temperature. To obtain the mesoporous material, 20 mL of a 1.43 M HCl solution were added drop by drop to the TEOS solution under stirring and 2 min later the surfactant solution was incorporated. The resulting gel, whose composition was 1 TEOS:0.53 HCl:0.011 CTAT:0.0037 F68, was stirred for 5 min and then left for 48 h in an autoclave at 100 degC. After this, the gel was filtered and washed with distilled water and dried at room temperature. Finally, it was calcined in an air flux by increasing the temperature from room temperature to 540 degC with a heating rate of 2degCmin- 1, and holding for 7 h at 540 degC.
Fe-SiO2 was synthesized by a simple batch equilibrium adsorption method. In a beaker, 2 g of calcined SiO2 were mixed with 40 mL of a 0.13 M Fe(NO3)3 solution and stirred for 1 h at 600 rpm. Then, the solid was filtered and washed with water and dried at room temperature. Finally, it was calcined in an air flux for 2 h at 540 degC. The iron content on the silica support was 10.3 mgg- 1 (1.03 wt.%), which was measured by UV-VIS spectroscopy using the thiocyanate colorimetric method [23] after extracting the Fe(III) ions from the solid with concentrated HNO3[24].

File: relation_classification/datasets/annotated-materials-syntheses/data/101016jpowtec201511012.txt
10.1016/j.powtec.2015.11.012
Addition of low reactive clay into metakaolin-based geopolymer formulation: Synthesis, existence domains and properties
Geopolymer samples were prepared by dissolving potassium hydroxide pellets, supplied by VWR (Belgium) (85.2% pure), into a commercial potassium silicate solution (Si/K = 1.7) supplied by ChemLab (Belgium). Then, Me clay and/or MK were added. Samples were placed in a closed sealable polystyrene mold at room temperature (25 degC) according to the procedure previously established by Autef et al. [12].

File: relation_classification/datasets/annotated-materials-syntheses/data/101016jscriptamat201603010.txt
10.1016/j.scriptamat.2016.03.010
A novel chemical process of Bi2Te2.7Se0.3 nanocompound for effective adjustment in transport properties resulting in remarkable n-type thermoelectric performance
Bismuth shots (Bi, Kojundo Chemical, 99.99%, 2-5 mm) dissolve in diluted nitric acid (2.5 M HNO3(aq)) to subsequently form a transparent solution, which showed signs of bismuth oxidation to generate bismuth ions (Bi3 +) and nitrate (NO3-). Tellurium powders (Te, Kojundo Chemical, 99.99%, 45 μm) do not dissolve in HNO3 but they turn to white precipitates, indicative of tellurium oxidation to form tellurous acid (H2TeO3), which is one of the most stable Te oxoacids. When exposing the reactant elements to HNO3 simultaneously, we observed an entirely different phenomenon; the Te powders gradually dissolved with the Bi shots, resulting in a transparent solution. We assumed that the Te was oxidized by NO3- from the Bi oxidation instead of HNO3, and thus tellurite (TeO32 -) might form rather than H2TeO3 (Eq. (1)) -- a small portion of Te was replaced with selenium powders (Se, Kojundo Chemical, 99.9%, 75 μm) to prepare a ternary compound.

File: relation_classification/datasets/annotated-materials-syntheses/data/101016jsnb201503104.txt
10.1016/j.snb.2015.03.104
An electrochemical sensor for H2O2 based on a new Co-metal-organic framework modified electrode

A mixture of Co(AC)2*4H2O (0.25 mM, 62 mg), H2pbda (H2pbda = 3-(pyridine-3-yloxy)benzene-1,2-dicarboxylic acid) (0.25 mM, 78 mg), 4,4-bpy(0.25 mM, 48 mg) and KOH (0.05 mM, 28 mg) was added in 10 ml distilled water and stirred at room temperature for 30 min, then the resulting mixture was sealed in a 25 ml Teflon-lined stainless steel vessel and heated at 160 degC for 3 days. After the reactant was cooled slowly to room temperature with a cooling rate of 5 degC/h, purple block-shaped crystals were obtained in 60% yield (based on Co). Elemental anal. (%): Calcd. For [Co(pbda)(4,4-bpy)*2H2O]n: C 51.44, H 3.12, N 6.67. Found: C 50.13, H 3.32, N 6.78. Crystallographic parameters for (Co(pbda)(4,4-bpy)*2H2O)n: a = 21.9803(8) Å, b = 17.2195(7) Å, c = 9.2491(3) Å, α = 90.00deg, β = 105.929(2)deg, γ = 90.00deg, Mr = 841.48, monoclinic, space group C2/c, V = 3366.3(2) Å3, Z = 4, goodness-of-fit = 1.029, R1 = 0.0559 ([I > 2σ(I)]) and wR2 = 0.0965 (all data). Crystallographic data (CIF file) of [Co(pbda)(4,4-bpy)*2H2O]n have been deposited at the Cambridge Crystallographic Data Centre and CCDC deposition number is 1034563. These data can be obtained free of charge via email deposit@ccdc.cam.ac.uk.

File: relation_classification/datasets/annotated-materials-syntheses/data/101016jsolener201610023.txt
10.1016/j.solener.2016.10.023
Silver nanoparticle plasmonic effects on hole-transport material-free mesoporous heterojunction perovskite solar cells

To fabricate the silver NPs, a modified two-step reduction synthesis procedure was implemented, which was developed based on the conventional reduction method (Agnihotri et al., 2014). First, 90 mL of an aqueous solution containing sodium borohydride (NaBH4) and tri-sodium citrate (TSC) at the ratio of 2:7 (1 x 10-3 mol dm-3:3.5 x 10-3 mol dm-3) was heated to 60 degC for 30 min under vigorous stirring at 300 rpm to ensure a homogenous solution. After 30 min, 4 ml of an aqueous solution of AgNO3 (4 x 10-3 mol dm-3) was added drop-wise to the mixture, and the temperature was further raised to 95 degC to make the solution boil quickly. The reaction was allowed to continue for another 30 min. Finally, the solution was cooled down to room temperature with stirring, and the NPs were collected by centrifugation at 5000 rpm and redispersed in ethanol via sonicating for 15 min.

File: relation_classification/datasets/annotated-materials-syntheses/data/101016jsolidstatesciences200803021.txt
10.1016/j.solidstatesciences.2008.03.021


All reagents were of analytical grade and were used as obtained from commercial sources without further purification. Mn[P2O5(OH)2] can be synthesized under hydrothermal conditions. Typically, we charged 4 mmol Mn(CH3COO)2*4H2O (or MnCl2*4H2O) into a 50 ml Teflon reactor, then added 3 ml concentrated H3PO4 and sealed the reactor into a stainless steel container. After they were heated at 200 degC for 5 days, the solid products were cooled to room temperature and washed with hot water (80 degC). The obtained Mn[P2O5(OH)2] products are colorless and tablet crystals. Sometimes, a known phase, MnP2O7, is presented as a by-product. The purity of the title compound can be testified by the powder X-ray diffraction.

File: relation_classification/datasets/annotated-materials-syntheses/data/101016jsolidstatesciences201609005.txt
10.1016/j.solidstatesciences.2016.09.005
Dielectric properties of FeNbO4 ceramics prepared by the sol-gel method

FeNbO4 powders were prepared using the sol-gel method. Niobium chloride (NbCl5) and iron nitrate (Fe(NO3)3*9H2O), were used as starting materials and citric acid and ethylene glycol as chelating agent and reaction medium, respectively. All reagents used in the process were of analytical grade. A suspension containing stoichiometric amounts of starting materials was previously prepared in a minor amount of hydrogen peroxide (3% V/V) and dispersed in a mixture of citric acid and ethylene glycol in a molar ratio 1:3. In order to promote the solubility, the suspension was stirred until a clear colloidal suspension was obtained.

The solution was dried at 300 degC for 24 h to evaporate the solvent and the obtained powders were thermally analysed by differential thermal analysis, performed in a Lynseis Apparatus type L92/095, in the temperature range 20-1200 degC, with a heating rate of 5 degC/min, using Al2O3 as reference.

Subsequently, the dry powders were pressed into pellets, and finally heat-treated, according to the DTA results, at 500, 650, 850, 1000 and 1200 degC, using a dwell time of 4 h, with a heating rate of 5 oC/min.

File: relation_classification/datasets/annotated-materials-syntheses/data/101016jsolmat201109031.txt
10.1016/j.solmat.2011.09.031
Multilayer graphene films as transparent electrodes for organic photovoltaic devices
To prepare the MLG electrode on glass for OSCs, a thin layer of graphene was grown on Cu foils using CVD [23]. Cu foils were placed inside of a quartz tube furnace and heated to 1000 degC, with 4 s.c.c.m. of flowing H2 at 400 mTorr. After annealing the Cu foils for 30 min at 1000 degC, graphene was synthesized with a flowing gas mixture of 20 s.c.c.m. CH4 and 4 s.c.c.m. H2 at 900 mTorr for 30 min. Polymethylmethacrylate (PMMA) was used as a supporting layer in the transfer of a thin layer of graphene from the Cu foils to glass substrates. PMMA was spin coated at 1000 rpm on graphene/Cu, and the underlying Cu was etched with an appropriate Cu etchant. The PMMA/graphene layer was rinsed with deionized (DI) water to remove the residual etchant and amorphous carbon on the surface. The PMMA/graphene layer was then gently placed onto the glass substrate. The PMMA/graphene/glass substrate was dipped into acetone for a while to remove the PMMA layer and was subsequently rinsed with isopropyl alcohol (IPA) and DI water. The transfer process was repeated four times to prepare the MLG films on the transparent glass substrate [24].

File: relation_classification/datasets/annotated-materials-syntheses/data/101016jsolmat201308023.txt
10.1016/j.solmat.2013.08.023
The influence of oxygen on the microstructural, optical and photochromic properties of polymer-matrix, tungsten-oxide nanocomposite films
The matrix chosen was a commercially-available, 127 μm thick, FEP film (CS Hyde, Lake Villa, IL). This material was placed in a glass reaction vessel with 300 mg of tungsten carbonyl precursor (Sigma, St. Louis, MO). The reaction vessel was evacuated to 100 m Torr to remove air from the reaction chamber as well as to remove volatiles from the polymer matrix. While under vacuum, the entire system was placed in a furnace and heated to 150 degC to vaporize the precursor. The vessel was held at temperature for at least 3 hs to allow precursor diffusion into the polymer. Subsequent heating to 175 degC produced thermal decomposition of the precursor within the polymer and this temperature was held for approximately 4 h to permit particle formation and growth. The system was allowed to cool gradually to room temperature. This process resulted in a polymer film reinforced with discrete, tungsten-oxide nanoparticles distributed throughout the bulk of the material. Since the matrix is not degraded during particle synthesis, the process described can be performed repeatedly to coarsen existing particles and to nucleate new ones. For the work reported here, PMNCs are designated according to the number of processing cycles a given material experienced - 1x for one processing cycle, 2x for two cycles, etc. There are physical limits to the number of processing cycles that a material can undergo related to the precursor diffusion into the material, however the practical working limit relates primarily to the time required for synthesis. The maximum number of cycles used in the work presented here is four.
