Repository: M3RG-IITD/MatSciBERT

# MatSciBERT
A Materials Domain Language Model for Text Mining and Information Extraction

File: relation_classification/datasets/annotated-materials-syntheses/data/101016jspmi201405032.txt
10.1016/j.spmi.2014.05.032
Influence of the growth rate on the morphology of electrodeposited zinc oxide

The electrochemical growth of ZnO was performed by using a potentiostat in the three-electrode configuration with F-doped SnO2 (FTO) supplied by SOLEMS, graphite and Ag/AgCl(sat) as working (WE), counter and reference electrode (RE), respectively. The electrolyte was made by dissolving different amount of Zn(NO3)2*4H2O in deionized water (18.2 MΩ cm), to reach concentrations from 0.01 M to 0.1 M. The bath was then heated at 80 degC under magnetic stirring and the final pH was around 4.6. Electrodeposition was carried out at a potential ranging between -0.9 V/RE and -1.4 V/RE with adjusted deposition time to obtain 350/400 nm-thick layers, in compliance with Faraday's law. Then, the samples were rinsed with deionized water, dried with nitrogen and finally annealed at 200 degC during 30 min at atmospheric pressure.

File: relation_classification/datasets/annotated-materials-syntheses/data/101016jssc200602027.txt
10.1016/j.ssc.2006.02.027
Spin-state transition, magnetic, electrical and thermal transport properties of the perovskite cobalt oxide Gd0.7Sr0.3CoO3

Polycrystalline Gd0.7Sr0.3CoO3 sample was prepared by a conventional solid-state reaction method. Appropriate proportions of high purity Gd2O3, SrCO3, and Co3O4 powders were thoroughly mixed according to the desired stoichiometry, and then prefired at 800 and 1200 degC for 24 h, respectively. The powders obtained were reground, pelletized and sintered at 1200 degC for 24 h. In order to get relative homogeneous sample with less oxygen deficiency, the sample was annealed in the oxygen pressure of 165 atm at 500 degC for 48 h.

File: relation_classification/datasets/annotated-materials-syntheses/data/101016jssc200704044.txt
10.1016/j.ssc.2007.04.044
Influence of Ni doping on the properties of perovskite molybdates SrMo1-xNixO3 (0.02<=x<=0.08)

A series of polycrystalline samples of SrMo1-xNixO4(0.02<=x<=0.08) were prepared through the conventional solid-state reaction method in air. Appropriate proportions of high-purity SrCO3, MoO3, and Ni powders were thoroughly mixed according to the desired stoichiometry, and then prefired at 900 [?]C for 24 h. The obtained powders were ground, pelletized, and calcined at 1000, 1100 and 1200 [?]C for 24 h with intermediate grinding twice. White compounds, SrMo1-xNixO4, were obtained. The compounds were ground and pressed into small pellets about 10 mm diameter and 2 mm thickness. These pellets were reduced in a H2/Ar (5%: 95%) flow at 920 [?]C for 12 h, and then the deep red colored products of SrMo1-xNixO3 were obtained.

File: relation_classification/datasets/annotated-materials-syntheses/data/101016jssi200406013.txt
10.1016/j.ssi.2004.06.013
Synthesis and lithium ion conductivity of cubic deficient perovskites SrLi?TiTaO and the La-doped compounds

Samples were prepared by a conventional solid-state reaction. Starting materials were SrCO3 (3 N), Li2CO3 (3 N), La2O3 (4 N), TiO2 (3 N), and Ta2O5 (3 N). The metal content in the La2O3 reagent was determined by quantitative chelatometry analysis using EDTA (etylenediaminetetraacetic acid). For Li2CO3, a 5-30% stoichiometric excess amount was used due to the problem of vaporization. Starting materials were mixed in an agate mortar with ethanol. The mixed powder was calcined at 1373 K for 12 h in air with intermediate grindings. The calcined powder was pressed into pellets 7 mm in diameter and 2 mm in thickness under a uniaxial pressure of 130 MPa, then fired at 1523-1623 K for 10 h in air. The identification of phases and the determination of lattice constants were carried out by a powder X-ray diffraction method with CuKa radiation using a Rigaku X-ray diffractometer (RINT 2100) equipped with a graphite monochrometer. In the determination of the lattice parameters, Si powder (5 N) was used as an internal standard.

File: relation_classification/datasets/annotated-materials-syntheses/data/101016jssi201001008.txt
10.1016/j.ssi.2010.01.008
Perovskite membrane of La1-xSrxTi1-yFeyO3-δ for partial oxidation of methane to syngas

Powders of La2O3 (Wako Pure Chemical Industries, Ltd., grain size 1 μm), SrCO3 (Wako, grain size 1 μm), TiO2 (Wako, grain size 1 μm), and Fe2O3 (Wako, grain size 1 μm) were mixed to prepare various compositions of La1-xSrxTi1-yFeyO3-δ with x = 0.1-0.8 and y = 0.6-1.0. The powders were mixed using a ball mill with YSZ balls for 5 h, and then calcined at 1000 degC for 6 h. The calcined powder was mixed with a PVA aqueous solution binder and compacted into pellets (bar of 5 x 5 x 30 mm, disk of φ = 25 mmxt = 3 mm) using a compact press of 100 MPa. These compacts were fired at 1400degC in air for 3 h.

File: relation_classification/datasets/annotated-materials-syntheses/data/101016jssi201005047.txt
10.1016/j.ssi.2010.05.047
Electrical Properties of Fe-doped Perovskite-like BaNb0.75-xFexNa0.25O3-δ (0.05<x<0.5)

A series of BaNa0.25Nb0.75-xFexO3-δ (BNF) compositions (0.05 < x < 0.5) were prepared by conventional solid state synthesis. Stoichiometric amounts of high purity (> 99.9%, Alfa Aesar) BaCO3, NaNO3, Nb2O5, and Fe2O3 were weighed and the mixtures were ball milled (Pulverisette, Fritsch, Germany) using zirconia balls in 2-propanol for 6 h. The mixture was calcinated at 1000 degC for 16 h, and the subsequent powder ball milled for 6 h. The powder was isostatically pressed and fired at 1200 degC for 24 h. As-prepared samples were characterized by powder X-ray diffraction (PXRD) (Rigaku powder X-ray diffractometer (Cu Kα, 40 kV, 40 mA)). The surface and morphology of the materials were evaluated using scanning electron microscopy (SEM) (Philips XL 30, The Netherlands). The chemical stability in 100% CO2 was investigated at 800 degC for 5 days and also refluxed in H2O for 5 days. The resultant products were investigated by PXRD and weight of the samples was measured before and after the stability tests.

File: relation_classification/datasets/annotated-materials-syntheses/data/101016jssi201505024.txt
10.1016/j.ssi.2015.05.024
High surface area, mesoporous carbon for low-polarization, catalyst-free lithium oxygen battery

The mesoporous carbon was prepared, according to previous paper [37], by mixing 48.0 g of F127 (PEO106PPO70PEO106, MW 12600, Aldrich) and 15.0 g of HCl (0.2 M) in 120 g of ethanol and stirring for 1 h at 40 degC, until the formation of a transparent solution. Following, the formed solution has been added by 31.2 g of tetraethyl orthosilicate (TEOS, Acros) and 77.3 g of resol-ethanolic-20% mix (prepared by polymerizing phenol and formaldehyde, Aldrich) [37], stirred for 5 h and heated at 40 degC to remove the ethanol and at 100 degC to thermo-polymerize the resol. The dry components where then annealed at 900 degC for 2 h under argon flow, using a heating rate of 1 degC min- 1 until 600 degC and 5 degC min- 1 until 900 degC. Finally, mesoporous carbon was obtained after removing SiO2 using a 50 wt.% HF solution for 24 h.

File: relation_classification/datasets/annotated-materials-syntheses/data/101016jsusc200507041.txt
10.1016/j.susc.2005.07.041
Oxidation of reduced polycrystalline Nb-doped SrTiO3: Characterization of surface islands

Nb-doped (5 mol%) polycrystalline SrTiO3 was prepared from highly pure SrCO3, TiO2, and Nb2O5 powders (99.999%, Aldrich) by the mixed oxide route. The mixed powder was calcined at 1100 degC under air for 1 h and isostatically pressed into a pellet under 680 MPa. The pellet was sintered under reducing atmosphere (5% H2 + 95% Ar) at 1360 degC for 15 h. The reduced polycrystalline SrTi0.95Nb0.05O3 exhibits a deep dark gray color indicating high electron conductivity, i.e. electron compensation of the dopant.

File: relation_classification/datasets/annotated-materials-syntheses/data/101016jtet201005091.txt
10.1016/j.tet.2010.05.091
The Baeyer-Villiger oxidation of ketones with Oxone(r) in the presence of ionic liquids as solvents
Oxone(r) (4.0 mmol) was added to a solution of ketone (4.0 mmol) in ionic liquid (3.0 g) and stirred at 40 degC for 2.5-20 h (depending on the reaction rate). The progress of the reaction was monitored by GC or HPLC. After this time, the post reaction mixture was dissolved in CH2Cl2 and filtered. Next, the filtrate was concentrated and extracted with the appropriate solvent of: ethyl acetate, diethyl or dibutyl ether (6x5 mL) and concentrated. The yields of lactones after the purification by column chromatography with hexane/ethyl acetate (4:1) as the eluent were 65-95%.
For HmimOAc (bp=240 degC; 70 degC/1.2 mbar) and H2mpyrOAc (bp=255 degC; 90 degC/1.2 mbar) distillation of the product or ionic liquid from the reaction mixture was performed.
ILs were purified for recycling tests. After the filtration of post reaction mixture, and the extraction of the product with ethyl acetate (bmimBF4) or dibutyl ether (HmimOAc), ILs were concentrated, dried under vacuum (60 degC, 5 h) and reused.
A solution of Oxone(r) (0.63 g) in 0.7 g of IL was stirred for 5 h at 40 degC. After this time the content of KHSO5 was determined by iodometric titration.
Oxone(r) (4 g) was mixed with 5 g of IL and stirred for 1 h at room temperature. Next, CH2Cl2 was added to isolate the insoluble parts of Oxone(r) and to lower the viscosity. The mixture was filtered and the amount of KHSO5 in the filtrate was determined by iodometric titration.

File: relation_classification/datasets/annotated-materials-syntheses/data/101016jtetlet201004103.txt
10.1016/j.tetlet.2010.04.103
A highly efficient, green, rapid, and chemoselective oxidation of sulfides using hydrogen peroxide and boric acid as the catalyst under solvent-free conditions
General procedure for the oxidation of sulfides to sulfoxides. The sulfide (1 mmol) was added to a solution of 30% H2O2 (1.2 equiv, 0.5 g) and boric acid (0.1 mmol, 0.006 g), and the mixture was stirred at room temperature for the time specified in Table 2. The progress was monitored by TLC or GC. After completion of the reaction, the product was extracted with CH2Cl2 (3 x 10 mL) and the combined organics was washed with brine (15 mL) and dried over anhydrous Na2SO4. The solvent was removed under reduced pressure to give the corresponding pure sulfoxide in most cases. Further purification was achieved by short-column chromatography on silica gel with EtOAc/n-hexane (1/10) as eluent. All the products are known and were characterized by IR, 1H NMR, and by melting point comparisons with those of authentic samples. 8, 23, 24, 25 and 26
General procedure for the oxidation of sulfides to sulfones. The sulfide (1 mmol) was added to a solution of 30% H2O2 (3.6-4.8 equiv) and boric acid (0.2-0.3 mmol), and the mixture was stirred at room temperature for the time specified in Table 2. The progress was monitored by TLC or GC. After completion of the reaction, the product was extracted with CH2Cl2 (3 x 10 mL) and the combined organics was washed with brine (15 mL) and dried over anhydrous Na2SO4. The solvent was removed under reduced pressure to give the corresponding pure sulfone in most cases. Further purification was achieved by recrystallization from EtOH. All the products are known and were characterized by IR, 1H NMR, and by melting point comparisons with those of authentic samples. 7, 8 and 25

File: relation_classification/datasets/annotated-materials-syntheses/data/101016jtsf201212064.txt
10.1016/j.tsf.2012.12.064
Oxidation resistance and structural evolution of (TiVCrZrHf)N coatings

The (TiVCrZrHf)N coatings were deposited on p-Si (100) wafers by a reactive RF magnetron sputtering system using equimolar TiVCrZrHf targets (75 mm in diameter). Before deposition, the Si substrates were cleaned and rinsed with ethanol and distilled water in an ultrasonic bath. Then, 1.4 μm-thick (TiVCrZrHf)N coatings were deposited at a plasma power of 350 W and a substrate bias of - 100 V in an Ar + N2 mixed atmosphere under a working pressure of 6.67 x 10- 1 Pa at 450 degC. The flow rates of Ar and N2 were maintained at 100 and 4 sccm, respectively. To determine the oxidation resistance of the as-deposited (TiVCrZrHf)N coatings, they were annealed at different temperatures (300-700 degC) for 2 h in air using a furnace.

File: relation_classification/datasets/annotated-materials-syntheses/data/101016jtsf201301068.txt
10.1016/j.tsf.2013.01.068
Fabrication and characteristics of BaTi0.85Sn0.15O3 thin films on tin doped indium oxide/glass substrate

Raw materials of BaCO3, SnO2 and TiO2 were first weighed in accordance with the composition of BaTi0.85Sn0.15O3. After mixing and ball milling for 1 h, the mixture was dried for 24 h and then ground. Then, the calcining process with a temperature of 1100 degC for 2 h was conducted. Finally, the pressed target was sintered at 1370 degC in an air ambient for 2 h. The BTS films with various thicknesses were deposited on ITO/glass substrate with 200 nm ITO thickness and In/Sn = 90/10 using the rf magnetron sputtering at 600 degC substrate temperature through controlling the sputtering time. The target of BTS was placed about 5 cm away from the ITO/glass substrate. Thin films were deposited under the sputtering parameters such as the rf power of 160 W, chamber pressure of 1.3 Pa and oxygen concentration of 25%. The film deposition rate is estimated to be 3.6 nm/min.

File: relation_classification/datasets/annotated-materials-syntheses/data/101016jtsf201309083.txt
10.1016/j.tsf.2013.09.083
Vertical MgZnO Schottky ultraviolet photodetector with Al doped MgZnO transparent electrode
The MgZnO:Al thin film was grown on a commercial c-plane sapphire substrate by using radio frequency (RF) magnetron sputtering technique. A ceramic target with 45 wt.% MgO, 54.81 wt.% ZnO and 0.19 wt.% Al2O3 was used. The ceramic target was made by the Northeast Normal University. The sputtering rate is about 5 nm/min and the chamber pressure was maintained at 1.8 Pa. Oxygen with 20 sccm flow rate and argon with 40 sccm flow rate were used as the sputtering gas. Growth temperature was 400 degC and the RF power was 90 W. The thickness of the as-grown film was 300 nm. Then the as-grown MgZnO:Al films were vacuum annealed for 1 h in different temperatures to reduce the resistivity of the MgZnO:Al thin film, in order to meet the requirement of the device.

File: relation_classification/datasets/annotated-materials-syntheses/data/101021nn9002456.txt
10.1021/nn9002456
Polymer-Assisted Direct Deposition of Uniform Carbon Nanotube Bundle Networks for High Performance Transparent Electrodes
Arc-discharge carbon nanotubes are purchased from ILJIN Nanotech, grade ASP-100F; 80 mg of these tubes is mixed with 2 g of J.T. Baker sodium dodecyl sulfate (SDS) and 200 mL of Invitrogen 0.1 μm filtered ultrapure water. This mixture is placed in an ice water bath and sonicated in a Cole-Parmer ultrasonic cup-horn sonicator for 30 min at 750 W. After sonication, the dispersion is centrifuged at 15 000 rpm for 4 h at 4 degC in a Sorvall RC5C Plus centrifuge, and the supernatant decanted. The supernatant is diluted with anhydrous acetone, which dissociates the SDS from the nanotubes, and centrifuged to collect the precipitated tubes. This process of acetone rinsing followed by precipitate collection is repeated four times. Finally, the mixture is filtered through a Millipore 0.45 μm pore size PTFE membrane to collect the nanotubes. The tubes form a sheet on top of the filter, which is then peeled off and dried at 50 degC under vacuum overnight.

One to 1.5 mg of the SWNTs prepared during nanotube purification is dispersed in chloroform at a concentration of 100 μg/mL, by sonicating at 180 W for 30 min in an ice bath, using the same Cole-Parmer ultrasonic cup-horn sonicator as during the purification step. Separately, a few mg of rr-P3HT from Sigma Aldrich is dissolved in 4 mL of chloroform under gentle heating and shaking. The relevant quantity of rr-P3HT is then added to 2 mL of the nanotube dispersion using a glass microliter syringe, and the mixture is again sonicated at 180 W for 30-60 min, until the suspension is uniform to the eye. The total volume of solution is then refreshed to 2 mL by adding additional chloroform.

A 1.5 cm x 1.5 cm cut display-grade TFT glass (Eagle glass by Corning) is cleaned by placing in chloroform and then in a Branson 3510 100 W/42 kHz ultrasonic cleaner for 10 min, then switching the solvent to ethanol and repeating. This is followed by drying the substrates under a nitrogen stream and placing them in a Jelight Model 42 UV-Ozone cleaner for 20 min. A substrate is set spinning at 7000 rpm, and the predetermined amount of solution is dropped, one drop at a time, onto the substrate using a glass pipet. After spin-coating, the back of the substrate is cleaned with methanol, and the sample is annealed at about 120 degC on a hot plate, soaked in chloroform for an additional 10 min, and dried to remove any accessible excess polymer.

File: relation_classification/datasets/annotated-materials-syntheses/data/101038ncomms3365.txt
10.1038/ncomms3365
A zero-strain layered metal oxide as the negative electrode for long-life sodium-ion batteries
The resulting material was prepared by a solid-state reaction using precursors of Li2CO3 (99%), Na2CO3 (99%) and TiO2 (99.5%, anatase form). A phase-pure compound was obtained when an excess of 2 mol% Li2CO3 and Na2CO3 was used. The starting materials were ground in an agate mortar and pressed into pellets under pressure of 20 MPa. Then the pellets were heated at 1000 degC for 24 h in an alumina crucible.

File: relation_classification/datasets/annotated-materials-syntheses/data/101038ncomms5358.txt
10.1038/ncomms5358
A 3.8-V earth-abundant sodium battery electrode

The target material was synthesized by reacting 1.54 g Na2SO4 (Wako, 99%) and 2.73 g FeSO4. The anhydrous FeSO4 precursor was prepared in-house by annealing commercial FeSO4.7H2O (Wako, 99%) under vacuum at 200 degC for 12 h (ref. 35). Na2Fe2(SO4)3 cathode compound was obtained via classical solid-state synthesis by ball milling the precursors for 4 h followed by annealing the mixture at 350 degC for 24 h under steady Ar flow. As SO4-based compounds are prone to dissolvation (in water) and thermal decomposition, we used these sustainable non-aqueous, low-temperature methods. Chemical oxidation was performed to obtain desodiated Na2-xFe2(SO4)3 samples using NO2BF4 (Alfa Aesar, 96%) oxidant dissolved in acetonitrile solvent (Wako, H2O level <5 p.p.m.). The solution was stirred overnight (with steady Ar flow), and the final products were filtered and dried at 60 degC under vacuum.

File: relation_classification/datasets/annotated-materials-syntheses/data/101038s41598-017-15535-x.txt
10.1038/s41598-017-15535-x
Flexible Fe3O4@Carbon Nanofibers Hierarchically Assembled with MnO2 Particles for High-Performance Supercapacitor Electrodes
Polyacrylonitrile (PAN, Mw = 90,000), polyvinyl alcohol (PVA, Mw = 86,000), Potassium hydroxide (KOH), Fe(acac)3, and KMnO4 were purchased from Aladdin Chemicals Co. Ltd., China. Dimethylformamide (DMF), and sulphuric acid (H2SO4), were provided by Shanghai Chemical Reagents Co., Ltd., China. All chemicals were used without further purification.
A homogenous solution comprising of Fe(acac)3 (1 wt.%) and PAN (8 wt.%) dissolved in DMF by magnetic stirring was electrospun following same conditions as reported in our earlier work18. Resultant precursor fibers were then vacuum dried and pre-oxidized at 280 degC for 2 h followed by carbonization at 800 degC for 2 h with a heating rate of 2 degC/min under nitrogen environment. Developed membrane showed ~50 um thickness after treatment.

File: relation_classification/datasets/annotated-materials-syntheses/data/101038s41598-017-16585-x.txt
10.1038/s41598-017-16585-x
Low-temperature fabrication of an HfO2 passivation layer for amorphous indium-gallium-zinc oxide thin film transistors using a solution process

To fabricate the HfO2 passivation layer, the HfO2 precursor solution (0.1 M) was prepared by dissolving hafnium (IV) chloride (HfCl4; Aldrich, 98%) in DI water. For the Y2O3 passivation layer, the Y2O3 precursor solution was made using yttrium (III) chloride hexahydrate (YCl3*6H2O; Aldrich, 99.9%) using the same molar ratio and solvent as the HfO2 precursor solution. For the PMMA passivation layer, the PMMA precursor solution was synthesized by dissolving 40 mg/mL of PMMA ([CH2C(CH3)(CO2CH3)]n; Aldrich; Mw ca.15,000) in butyl acetate (CH3COO(CH2)3CH3; Sigma-Aldrich, 99%). All solutions were stirred for 1 h at room temperature and aged for 24 h. The precursor solutions were then spin-coated onto the fabricated a-IGZO TFTs at 3,000 rpm for 30 s, and annealed at 100 to 250 degC in air for 1 h.

File: relation_classification/datasets/annotated-materials-syntheses/data/101038srep02426.txt
10.1038/srep02426
Highly efficient and robust cathode materials for low-temperature solid oxide fuel cells: PrBa0.5Sr0.5Co2-xFe x O5+δ
Cathode materials LnBa0.5Sr0.5Co2-xFexO5+δ (LnBSCF) (Ln = Pr and Nd; x = 0, 0.25, 0.5, 0.75, and 1.0) were synthesized using a glycine-nitrate process (GNP). Stoichiometric amounts of Ln(NO3)3*6H2O(Aldrich, 99.9%, metal basis), Ba(NO3)2 (Aldrich, 99+%), Sr(NO3)2 (Aldrich, 99+%), Co(NO3)2*6H2O (Aldrich, 98+%), and Fe(NO3)3*6H2O (Aldrich, 98%) were dissolved in distilled water with proper amount of glycine. The solutions were heated up to 350degC in air and followed by combustion to form fine powders, which were calcined at 600degC for 4 hours. The resulting powders were then grinded and calcined again at 900degC for 4 hours. For the measurement of electrical conductivity and coulometric titration, the powders were pressed into pellets at 5 MPa and sintered in air at 1100 ~ 1150degC for 12 hours (to achieve relative density > 97%). For transmission electron microscopy (TEM), the PrBa0.5Sr0.5Co1.5Fe0.5O5+δ (PBSCF05) sample was annealed at 700degC for 600 hours. The Ce0.9Gd0.1O2-δ (GDC) powders for electrolyte and NiO-GDC powders for anode were also synthesized using the GNP method. For preparation of cathode slurries, pre-calcined cathode and GDC powders (at a weight ratio of 60:40) were mixed using ball milling, together with an organic binder (Heraeus V006).

File: relation_classification/datasets/annotated-materials-syntheses/data/101038srep14146.txt
10.1038/srep14146
Membranes of MnO Beading in Carbon Nanofibers as Flexible Anodes for High-Performance Lithium-Ion Batteries
Polyacrylonitrile (PAN, Mw = 80000) was made in laboratory52. Potassium permanganate (KMnO4, AR), sulfuric acid (H2SO4, AR) and N,N-dimethylformamide (DMF, AR) were purchased from Shanghai Lingfeng Chemical Reagent Co., Ltd. Manganese sulfate monohydrate (MnSO4*H2O, AR) was purchased from Sinopharm Chemical Reagent Co., Ltd. All these reagents were used without further purification.
MnO2 NWs were synthesized by a hydrothermal method. Briefly, aqueous solutions of MnSO4*H2O (1 mmol) and KMnO4, (1.5 mmol) (Mn(II)/Mn(VII) = 3:2) were mixed with vigorously stirring. The PH value of the mixture was adjusted ~2 with 5 M H2SO4 aqueous solution. Then the solution was transferred to an autoclave and reacted in oven at 140 degC for 12 h. After cooling down, the product was collected by filtration and washed repeated with distilled water and absolute ethanol. Then the MnO2 NWs powder was obtained.
The obtained MnO2 NWs powder was washed three times with DMF, centrifuged and then added into a certain-mass 8 wt% PAN/DMF solution as an electrospinning solution. Intensive stirring was conducted for 12 h in order to get a homogeneously distributed solution. Then the blended solution was electrospun into MnP membranes, with a controlled syringe pump of 25 μL min-1 and an applied voltage of 20 kV with a distance of 20 cm between the electrospinning jet and the collector. The adding amounts of MnO2 NWs based on PAN were 10 wt%, 20 wt% and 30 wt% for MnP-1, MnP-2 and MnP-3, respectively.

File: relation_classification/datasets/annotated-materials-syntheses/data/101038srep23400.txt
10.1038/srep23400
Structural manipulation and tailoring of dielectric properties in SrTi1-xFexTaxO3 perovskites: Design of new lead free relaxors

Nominal compositions with stoichiometry SrTi1-2xFexTaxO3 (0.0 <= x <= 0.5) were prepared by solid state reaction of appropriate amounts of SrCO3, Fe2O3, Ta2O5 and TiO2. Homogenous mixtures of reactants were heated at 1173 K for 30 h in static air followed by regrinding and heating at 1473 K for 30 h in pellet form. The products were reground and pressed into pellets (10 mm diameter and 2 mm thickness) and sintered at 1623 K for 30 h.

File: relation_classification/datasets/annotated-materials-syntheses/data/101038srep35549.txt
10.1038/srep35549
A simple, one-step hydrothermal approach to durable and robust superparamagnetic, superhydrophobic and electromagnetic wave-absorbing wood
All chemicals were supplied by Shanghai Boyle Chemical Co. Ltd (Shanghai. China). and used without further purification. The wood slices were cut to dimensions of 10 mm (length) x 10 mm (width) x 10 mm (height), and then the slices were ultrasonically rinsed with deionized water for 30 minutes and dried at 80 degC in a vacuum.
In a typical synthesis, FeCl3[?]6H2O (3.24 g) and MnCl2[?]4H2O (0.94 g) in a stoichiometric ratio of 2:1 were dissolved in 80 mL of a deionized water solution with the wood samples under magnetic stirring for 2 h at room temperature. During the stirring process, FAS-17 (1 mL) and the proper amount of ammonia (3 mL) were added dropwise into the solution. Then, the obtained homogeneous mixture was transferred into a 100 mL Teflon-lined stainless autoclave, and this vessel was sealed and heated to 120 degC for 8 hours. Subsequently, the autoclave was left to cool to room temperature. Finally, the prepared magnetic wood samples were removed from the solution, ultrasonically rinsed with deionized water for 30 minutes, and dried at 45 degC for over 24 hours in vacuum.

File: relation_classification/datasets/annotated-materials-syntheses/data/101038srep36857.txt
10.1038/srep36857
Osteogenic and bactericidal surfaces from hydrothermal titania nanowires on titanium substrates
The Ti disk samples were prepared from a 0.9 mm thick ASTM grade 1 Ti sheet (Ti metals Ltd, UK). They were polished to a mirror image and ultrasonically cleaned in water and ethanol. Nanowires were created by immersing the Ti disks in 1 M NaOH in a PTFE lined steel vessel (Acid Digestion vessel 4748, Parr Instrument Company, USA), at a temperature of 240 degC for 2, 2.5 or 3 h. The vessel was removed after each time point from the oven and allowed to cool to room temperature. The samples were rinsed in water and ethanol, sequentially and they were subsequently heat treated at 300 degC for 1 h prior to ion exchange in HCl. To convert the sodium titanate nanowires to TiO2 the samples were immersed in 0.6 M HCl for 1 h, rinsed in water and ethanol, and finally heat treated at 600 degC for 2 h.

File: relation_classification/datasets/annotated-materials-syntheses/data/101038srep39770.txt
10.1038/srep39770
Real-time oxide evolution of copper protected by graphene and boron nitride barriers

The graphene samples were grown using a commercial Annealsys AS-ONE cold-wall chemical vapour deposition (CVD) reactor on 25 μm-thick electropolished copper foils. First, the Cu foils were annealed in argon at 1035 degC in atmospheric pressure for 10 minutes, then graphene was synthesised at the same temperature at a pressure of 25 mbar using a mixture of 900sccm Ar, 60sccm H2 and 2sccm CH4 for 15 minutes. hBN coatings were grown using a quartz tube furnace on the same batch of electropolished copper foils used for growing graphene. The growth was done at 900 degC at a total pressure of 60 mbar for 15 minutes with a mixture of 300sccm Ar, 15sccm H2 and 3sccm of borazine (B3H6N3, from Fluorochem).

File: relation_classification/datasets/annotated-materials-syntheses/data/101038srep45030.txt
10.1038/srep45030
Role of oxygen functional groups in reduced graphene oxide for lubrication
The sample was prepared by Hummer's method44,45. Graphite flakes (10 g) and NaNO3 (10 g) were mixed in 500 mL of H2SO4 (98%) at 5 degC with continuous stirring for 2 h, and KMnO4 (30 g) was gradually added to the suspension at a controlled reaction temperature lower than 15 degC. The ice bath was then removed, and the mixture was stirred at 35 degC until it became pasty brownish; stirring continued for two days, after which the mixture was diluted with a slow addition of 300 ml of water. The reaction temperature was rapidly increased to 98 degC, and the color changed to dark brown. This solution was further diluted by adding an additional 400 ml of water and stirring continuously. The solution was finally treated with 150 ml of H2O2 to terminate the reaction, indicated by the appearance of a yellow color. For purification, the mixture was washed by rinsing and centrifugation with 10% HCl and then with deionized water (DI) several times. After filtration and drying under a vacuum at room temperature, the GO1 was obtained as powder. Reduction was performed to reduce the functional group density, towards decreasing the inter-plane spacing and the flake dimensions and improving the friction properties. Reduction was done via treating 100 mg of GO1 in 30 mL of water with 3 mL of hydrazine and refluxing at 95 degC for 24 h, followed by filtering, washing and drying at 60 degC under vacuum to obtain the rGO1 powder.
Graphite flakes (10 g) and NaNO3 (10 g) were mixed in 600 mL of H2SO4 (98%) at 5 degC with continuous stirring for 6 h, and KMnO4 (60 g) was gradually added to the suspension while maintaining the temperature at 15 degC. The mixture was diluted with a slow addition of 400 mL of water and with stirring maintained for 2 h. The ice bath was then removed, and the mixture was stirred at 35 degC for 2 h and then refluxed at 98 degC for 30 min. The solution was finally treated with 200 ml of H2O2 and the color changed to bright yellow. The resulting mixture was washed by centrifugation with 10% HCl and then with DI water several times until it became gel-like. After centrifugation, the gel was vacuum dried at 80 degC for 8 h to obtain the GO2 powder. Reduction was performed similarly to rGO1.

File: relation_classification/datasets/annotated-materials-syntheses/data/101039b512481f.txt
10.1039/b512481f
In situ synthesis and assembly of copper oxide nanocrystals on copper foil via a mild hydrothermal process
Cationic surfactant cetyltrimethylammonium bromide (CTAB), anionic surfactant sodium dodecyl sulfate (SDS), nonionic surfactant poly(oxyethylene) (1,1,3,3-tetramethylbutyl) phenyl ether (Tx-100), ammonium peroxydisulfate ((NH4)2S2O8, APS) and sodium hydroxide (NaOH) were purchased commercially and used without further purification. Copper foils (1.5 x 1.5 cm, 99.9%) with a thickness of 0.2 mm were washed with 1 M NaOH, 1 M HCl and deionized water before use.
In a typical procedure, the starting solution was prepared by mixing 6.4 g NaOH (5 M) and 1.0954 g (NH4)2S2O8 (0.15 M) in 32 ml water. After 5 min, 0.2333 g CTAB (0.02 M) was introduced into the aqueous solution under stirring, resulting in a white aqueous solution. After CTAB had completely dissolved in the water, the solution was transferred into Teflon-lined stainless steel autoclaves, and the previously-cleaned copper foil was then immersed in the solution. After that, the autoclaves was sealed and maintained at 160 degC for 24 h. After cooling to room temperature, the copper foil was then taken out from the solution and rinsed with distilled water, and a sample of black film on the copper foil was obtained.

File: relation_classification/datasets/annotated-materials-syntheses/data/101039c3dt53493f.txt
10.1039/c3dt53493f
Uniform iron oxide hollow spheres for high-performance delivery of insoluble anticancer drugs
Ferric chloride hexahydrate (FeCl3*6H2O), anhydrous sodium acetate (NaOAc), polyethylene glycolethylene (PEG-2000), glycol (EG), ethanolamine (ETA), and ethanol were purchased from Beijing Chemicals. Camptothecin (CPT) was purchased from Aladdin Reagent. All chemical agents used in these experiments were of analytical grade and used directly without further purification.
The monodisperse Fe3O4 hollow spheres were synthesized using a one-pot solvothermal method. In detail, 1.5 g of FeCl3*6H2O was dissolved in 40 mL of solvent containing EG (30 mL) and ETA (10 mL) to form a stable orange solution. 4.0 g of NaAc and 1.0 g PEG-2000 were added into the above solution under vigorously magnetic stirring until completely dissolved. The homogeneous solution obtained was transferred to a Teflon-lined stainless-steel autoclave (50 mL), sealed and heated at 200 degC. After reacting for 8 h, the autoclave was cooled to ambient temperature naturally. The obtained magnetite particles were washed with ethanol and deionized water in order, and then dried under vacuum at 60 degC for 12 h. The solvent effect of ETA in the solvothermal process was investigated in detail with different amounts of EG and ETA.

File: relation_classification/datasets/annotated-materials-syntheses/data/101039c3ee41655k.txt
10.1039/c3ee41655k
A sulphide lithium super ion conductor is superior to liquid ion conductors for use in rechargeable batteries

The 70P2S5-30Li2S glass was synthesized from reagent-grade chemicals, P2S5 (Aldrich, 99%) and Li2S (Idemitsu, 99%). A mixture of these chemicals was sealed in a carbon-coated quartz tube and heated at 700 degC for 2 h in an electric furnace. The molten sample was rapidly quenched in ice water. The glass-ceramic material for the cold-pressed sample was prepared by heat treatment of the obtained glass after grinding it into a powder. The densified glass-ceramic samples were obtained by compressing the glass powders at 94 MPa and then heating at 280 degC or 300 degC for 2 h.

File: relation_classification/datasets/annotated-materials-syntheses/data/101039c3gc41362d.txt
10.1039/c3gc41362d
Insights into the stability of gold nanoparticles supported on metal oxides for the base-free oxidation of glucose to gluconic acid
Au was deposited on the metal oxides by the deposition-precipitation method.30 A solution of HAuCl4*3H2O (175 mg) in deionized water (80 mL) was brought to pH 10 by adding a NaOH solution (0.2 M). This solution was mixed with a suspension containing the metal oxide (2 g) in deionized water (25 mL). After stirring for 18 h, the suspension was filtered and washed with an excess amount of deionized water until no more chlorine could be detected by the AgCl test. The supported Au catalyst was dried overnight at 80 degC and then reduced for 4 h at 225 degC in 5% H2 in N2 (100 mL min-1).
The Au/AC catalyst was prepared according to the procedure reported by Biella et al.12 A solution of HAuCl4*3H2O (1 L, 100 μg mL-1) was mixed with 2.5 g of a 2 wt% solution of poly(vinyl alcohol) (PVA, MW ~ 10000). To this solution, 0.1 M NaBH4 solution (20 mL) was added dropwise, leading to the formation of metallic Au NPs. The PVA stabilized Au NPs were then immobilized on activated carbon (Darco(r), 100 mesh) by adding 2 g of the support. The as-synthesized Au/AC catalyst was filtered after 2 h and washed with deionized water.
Nanosized ceria and zirconia, hereafter referred to as nCeO2 and nZrO2, were synthesized according to a previously reported method.30 Briefly, an aqueous solution of Ce(NO3)3*6H2O or ZrO(NO3)2*xH2O (0.8 M, 375 mL) was added to a solution of NH4OH in deionized water (0.8 M, 1.1 L). After stirring for 30 min, the solution was aged at 100 degC for 24 h in a polyethylene vessel. The mixture was cooled down, filtered and washed with an excess amount of deionized water. The resulting particles were dried under vacuum and calcined under an air flow of 100 mL min-1 at 400 degC for 4 h. The other support materials were purchased from Sigma Aldrich and used as received (see ESI+).

File: relation_classification/datasets/annotated-materials-syntheses/data/101039c4ce01493f.txt
10.1039/c4ce01493f

Facile synthesis of hierarchical hollow MoS 2 nanotubes as anode materials for high-performance lithium-ion batteries


In a typical procedure, 1.165 g of Na2MoO4*2H2O, 0.312 g of MnCl2*4H2O and 1.37 g of (NH2)2CS were dissolved in 30 ml of deionized water and 10 ml of absolute ethanol. After stirring for 30 min, the solution was transferred into a 50 ml Teflon-lined stainless steel autoclave and sealed tightly and then heated at 210 degC for 16 h. After cooling naturally, the black precipitates were collected, washed with diluted hydrochloric acid and deionized water several times, and dried at 60 degC for 5 h in a vacuum oven. Finally, the hierarchical hollow MoS2 nanotubes were obtained. MoS2 nanoflowers were obtained when the reagents were dissolved in 30 ml of absolute ethanol and 10 ml of deionized water with the other reaction conditions left unchanged.

File: relation_classification/datasets/annotated-materials-syntheses/data/101039c4cy00238e.txt
10.1039/c4cy00238e
Synthesis, acid properties and catalysis by niobium oxide nanostructured materials
Dichloromethane and acetonitrile were purified with a LC Technology Solutions Inc. SPBT-1 Bench-Top Solvent Purification System. Compound 1 was synthesized according to literature procedures.9 NbCl5 and Nb(OEt)5 used in the preparation of T-I and T-II were purchased from Sigma-Aldrich and used as received. Commercial Nb2O5 (Puratronic(r), 99.9985%) was purchased from Alfa Aesar and used as received. Pluronic (P123) and dodecylamine 98% were used as structure-directing agents and were purchased from Sigma-Aldrich. Milli-Q water (resistivity 18.2 MΩ cm-1 at 25 degC; 0.22 μm filter) was used in all preparations and reactions requiring aqueous conditions.
Synthesis of the Nb2O5 materials discussed within this contribution have been adapted from previously reported procedures. The methods used are briefly described in the following paragraphs:
5 g of NbCl5 (18.5 mmol) were dissolved in 99% ethanol (10 mL) under constant stirring. To this solution NH4OH (1 M) was slowly added to the aforementioned solution until a white precipitate was observed. The precipitate was then separated from the solution by centrifugation (3000 rpm), washed four times using Milli-Q water and dried at 120 degC for 24 hours.
5 g of NbCl5 (18.5 mmol) were dissolved in 200 mL Milli-Q water. Immediately after addition, the yellow powder became white. After stirring for 3 h at room temperature, the white precipitate was centrifuged (3000 rpm) and washed four times with Milli-Q water until the filtrate was at neutral pH. The obtained solid was dried at 120 degC for 24 hours.
1.5 g of P-123 were dispersed in 11 mL of Milli-Q water and 45 mL of HCl (2 M) at 40 degC. 5 g of Nb(OEt)5 (15.7 mmol) was added to solution under stirring. The resulting mixture was kept at 40 degC for 24 hours and then precipitated in a Teflon-lined autoclave at 100 degC for 48 hours. The obtained solid was filtered, washed with Milli-Q water and dried in air at room temperature. Excess surfactant was removed by Soxhlet extraction first by washing with 1% HCl in 95% EtOH (300 mL) and then with 95% EtOH only (120 mL). The final, template-free mesoporous Nb2O5*nH2O was dried in the oven at 120 degC for 18 hours.
A mixture of Nb(OEt)5 (3.25 g, 10.3 mmol) and dodecylamine (0.57 g, 3.1 mmol) was heated until a homogeneous solution was obtained. Subsequent addition of 65.4 mL of Milli-Q water with manual stirring resulted in the formation of a gel-like precipitate. Further addition of 27.6 μL (0.3 mmol) concentrated HCl afforded a white precipitate. The reaction mixture was allowed to stand overnight, sealed and heated at 40 degC for 30 hours, 60-65 degC for 66 hours, 80 degC for 48 hours, and 95-100 degC for 5 days. The solid was then cooled down, collected by filtration and dried at 95-100 degC for 2 hours, 120 degC for 48 hours, and 140 degC for 48 hours. The white solid was then washed four times to remove the presence of excess surfactant. Each washing cycle was conducted for 24 hours under vigorous stirring followed by Buchner filtration. 645 mg (3.4 mmol) of p-toluenesulfonic acid in 13 mL of ether were added to 100 mL of MeOH for the first wash. For the second wash, 65 mg (0.3 mmol) of p-toluenesulfonic acid in 3 mL of ether were added to 100 mL of MeOH. Third and fourth washings were done using MeOH (100 mL) only. The final, template-free mesoporous Nb2O5*nH2O was dried into the oven at 120 degC for 24 hours.
