Repository: M3RG-IITD/MatSciBERT

# MatSciBERT
A Materials Domain Language Model for Text Mining and Information Extraction

File: relation_classification/datasets/annotated-materials-syntheses/data/101039c4ta03633f.txt
10.1039/c4ta03633f
Structure and properties of MgMxCr2-xO4 (M = Li, Mg, Ti, Fe, Cu, Ga) spinels for electrode supports in solid oxide fuel cells
Samples containing Li, Mg, Fe and Cu were prepared by citric acid-nitrate combustion synthesis,34 while the samples containing Ti, Ga were prepared by solid state reaction. After the combustion reaction was complete, the obtained powders were calcined at 1000 degC for 10 hours. For solid state synthesis Cr2O3 (Alfa Aesar (99%)), (MgCO3)4Mg(OH)2*5H2O (Aldrich (99%)), TiO2 (Alfa Aesar (99.5%)), Ga2O3 (Aldrich (99.99%)) were weighed in stoichiometric amounts and mixed using an ultrasonic probe in acetone for 10 minutes, in order to obtain a good dispersion of the oxides and homogenisation. A small amount (1 wt%) of dispersant KD-I (Tape Casting Warehouse, polyester/polyamide copolymer), was added and the dispersion was stirred for 2 hours. The mixtures were dried and the resulting powders were calcined at 1000 degC for 10 hours. After being calcined, the powders were milled for 2 hours in acetone and then dried. The resulting powders were then pressed into pellets (13 mm diameter and 2 +- 0.3 mm thickness) at a pressure of ~200 MPa and sintered at 1400 degC for 12 hours in air.

File: relation_classification/datasets/annotated-materials-syntheses/data/101039c4ta03692a.txt
10.1039/c4ta03692a
Understanding the stepwise capacity increase of high energy low-Co Li-rich cathode materials for lithium ion batteries
All the chemicals were purchased from Aldrich Sigma. The Li[CoxLi1/3-x/3Mn2/3-2x/3]O2 (x = 0, 0.087, 0.1, 0.118) composites were synthesized in two steps. First, stoichiometric amounts of Mn(NO3)2*4H2O and Co(NO3)2*6H2O were dissolved in distilled water and then slowly added dropwise to an equal volume of 0.2 M sodium carbonate solution under vigorous stirring. After 20 h aging at room temperature, the metal ions were fully co-precipitated as carbonates. In the second step, the collected carbonates were pre-treated at 500 degC for 5 h in air and then calcined with a stoichiometric amount of LiOH*H2O at 900 degC for another 12 h in air to produce the final cathode materials. A 3 wt% excess of LiOH*H2O was applied to the calcination process to compensate for Li volatilization at elevated temperature.

File: relation_classification/datasets/annotated-materials-syntheses/data/101039c4ta04367g.txt
10.1039/c4ta04367g
Advancement in liquid exfoliation of graphite through simultaneously oxidizing and ultrasonicating
Graphite powder (Micro 0850) was provided by Asbury Carbons Pty Ltd. Potassium permanganate, sulphuric acid (95-98%) and phosphoric acid (85 wt%) were purchased from Sigma-Aldrich. Hydrogen peroxide (30 wt%) was bought from Chem-Supply.
KMnO4 (0.4 g) was dissolved in a mixture of concentrated H2SO4 (6.0 g) and H3PO4 (26.0 g). Graphite powder (0.1 g) was added into the mixture and stirred for 1 min. Then the mixture was immediately covered and placed into an ultrasonic bath (200 W and 42 kHz) for simultaneous oxidization and ultrasonication (oxidi-sonication). A cooler was connected with the bath to prevent heat build-up. During the oxidi-sonication, graphite flakes could exfoliate and split into graphene sheets; meanwhile, they were oxidized by Mn2O7 that was created by 2KMnO4 (s) + H2SO4 (aq) - Mn2O7 (l) + K2SO4 + H2O. The reaction can be terminated anytime by moving the mixture out of the bath and then adding 120 g water slowly, followed by vacuum filtrating and washing three times with water and hydrogen peroxide for removal of ions and acids. The prepared sheets should be stored in solvents such as water or acetone for the following film fabrication. For characterization in need of powder samples, the sheets were dried in an air-ventilated oven at 60 degC and then in a vacuum oven at 100 degC for 4 hours to remove crystalline water. Although we started with 0.1 g graphite, the product was weighed to be 0.105 g; the slight increment would be caused by the O element added by the oxidi-sonication and also likely due to the combined water.

File: relation_classification/datasets/annotated-materials-syntheses/data/101039c4ta05178e.txt
10.1039/c4ta05178e
Effect of Ru substitution on the first charge-discharge cycle of lithium-rich layered oxides

The material synthesis began with a basic co-precipitation method. Required amounts of Mn and Ni acetate were dissolved in water and added dropwise to a stirring aqueous KOH solution at room temperature with no pH control. After the acetate solution was fully added, the resulting mixed-metal hydroxide particles were filtered, washed with de-ionized water, and dried overnight at 100 degC. The mixed-metal hydroxide powders were then ground together with required amounts of RuO2*xH2O and LiOH*H2O and fired to 900 degC for 15 h with heating and cooling rates of 3 degC min-1 and 5 degC min-1, respectively. The synthesized materials have the compositions of Li1.2Mn0.6-xRuxNi0.2O2 (x = 0.00, 0.025, 0.05, 0.10, 0.20, 0.40, 0.50, and 0.60).

File: relation_classification/datasets/annotated-materials-syntheses/data/101039c5ce02131f.txt
10.1039/c5ce02131f
Precipitation behavior of perovskite and anosovite crystals from high Ti-bearing blast furnace slag with small amount of B2O3
CaO was obtained by calcining CaCO3 at 900 degC for 8 hours. The compositions of the synthetic slag (seeing Table 2) in the present study were selected based on the blast furnace slag compositions of pan-steel. These chemicals were weighed according to Table 2 and mixed using an agate mortar and pestle for 20 min. The mixtures were then pelletized. Each pellet (approximate 0.2 g) was placed in a high-purity graphite crucible (purity 99.9%, 10 mm inner diameter and 10 mm inner height, Mathews Industrial Products Pty Ltd, Australia).

File: relation_classification/datasets/annotated-materials-syntheses/data/101039c5cy00124b.txt
10.1039/c5cy00124b
Low-temperature CO oxidation on CuO/CeO 2 catalysts: the significant effect of copper precursor and calcination temperature

All chemicals were of analytical grade from Sinopharm Chemical Reagent Co., Ltd (China) and used without further purification. CuO/CeO2 catalysts were prepared by impregnating a commercial CeO2 support (SBET = 11.1 m2 g-1) with an aqueous solution of Cu(CH3COO)2, Cu(NO3)2, CuCl2, or CuSO4 to obtain a Cu loading of 10 wt.%. The CeO2 support was pre-treated at 120 degC for 4 h before use to remove the impurity adsorbed on the surface. After being impregnated quiescently at room temperature (RT) for 24 h, the sample was dried at 90 degC for 24 h, followed by calcination in static air at 500 or 800 degC for 4 h. For comparison, CuO was prepared by thermal decomposition of Cu(NO3)2 at 500 degC for 4 h. The prepared catalysts were denoted as CuO/CeO2(X)-Y, where X and Y refer to precursor (A for acetate, N for nitrate, C for chloride, and S for sulfate) and calcination temperature (500 or 800 degC), respectively.

File: relation_classification/datasets/annotated-materials-syntheses/data/101039c5cy01175b.txt
10.1039/c5cy01175b
In situ spectroscopic investigations of MoOx/Fe2O3 catalysts for the selective oxidation of methanol
MoOx/Fe2O3 was prepared using the incipient wetness technique. Commercial Fe2O3 (Sigma Aldrich, <50 nm) was first calcined at 500 degC for 3 hours, before adding the desired amount of aqueous ammonium heptamolybdate for 1, 3 or 6 monolayers (MLS) MoOx/Fe2O3. The samples were dried at 120 degC for 24 hours, before being calcined at 500 degC for 24 hours in a muffle furnace. For subsequent reduction studies, the calcined materials were reduced in a tube furnace under a methanol/He flow at 350 degC for three hours. Bulk phase samples were synthesised to be used as reference standards in the analysis. Stoichiometric Fe(NO3)3*9H2O (Fe(III), Sigma Aldrich >98%) was added drop wise to a stirring solution of (NH4)6Mo7O24*4H2O (Fluka Analytical, >99%) previously acidified to pH 2 with dilute HNO3. The resulting mixture was heated to 90 degC for ~1 hour until a yellow sludge remained. This was left to air dry overnight, after which it was dried at 120 degC for 24 hours, followed by calcination at 500 degC for 48 hours.

File: relation_classification/datasets/annotated-materials-syntheses/data/101039c5cy01252j.txt
10.1039/c5cy01252j
Superior performance of mesoporous tin oxide over nano and bulk forms in the activation of a carbonyl group: conversion of bio-renewable feedstock
The nano tin oxide was synthesized by the method as reported in the literature.34 In a typical procedure, 11.3 g of SnCl4*5H2O was dissolved in 25 ml of distilled water followed by the addition of an aqueous NaOH solution (7.5 g NaOH + 25 ml of H2O). To the above solution, 2.5 g of CTAB was added with continuous stirring for 1 h. The precipitated solution was hydrothermally treated at 150 degC for 4 h using a Teflon-lined autoclave. The obtained precipitate was filtered, washed with distilled water and dried at 120 degC. The as-formed white solid was calcined to 400 and 500 degC. Bulk tin oxide was also prepared by the same procedure as given above without using the template. The tin oxide samples were designated as M-Y, where M stands for the meso, nano or bulk type material and Y is the calcination temperature.

File: relation_classification/datasets/annotated-materials-syntheses/data/101039c5cy02011e.txt
10.1039/c5cy02011e
Promotional effect of HZSM-5 on the catalytic oxidation of toluene over MnOx/HZSM-5 catalysts
Firstly, the HZSM-5 (Si/Al = 50) zeolite was prepared by a conventional hydrothermal method. Tetraethyl orthosilicate (TEOS, Sinopharm AR, 15.6 g) was added into a solution containing water (7 g), sodium aluminate (NaAlO2, Sinopharm AR, 0.123 g) and tetrapropylammonium hydroxide (TPAOH, Aladdin 25 wt% in water, 12.18 g). After being stirred at 30 degC for 5 h, the resulting mixture was transferred into a Teflon-lined autoclave with hydrothermal treatment at 120 degC for 2 h and 170 degC for 24 h in an electric oven. Then, the solid product was collected by centrifugation and calcined at 550 degC for 8 h to remove the TPA+ species, resulting in the formation of Na-type ZSM-5 (NaZSM-5). Finally, H-type ZSM-5 (HZSM-5) was obtained by three consecutive ion exchanges in 1 M NH4NO3 aqueous solution and subsequent calcination in static air at 550 degC for 8 h.

File: relation_classification/datasets/annotated-materials-syntheses/data/101039c5gc00379b.txt
10.1039/c5gc00379b
Nanoclusters of Cu(ii) supported on nanocrystalline W(vi) oxide: a potential catalyst for single-step conversion of cyclohexane to adipic acid
Hydrogen peroxide (50 wt% in water) was purchased from Merck KGaA, Darmstadt, Germany. Ammonium metatungstate, hydrate, anhydrous cupric chloride, cetyltrimethylammonium bromide (CTAB), hydrazine (80% aq. solution), ammonium hydroxide, cyclohexane (purity > 99.9%), acetonitrile (HPLC grade) were purchased from Sigma-Aldrich Co. All the chemicals were used without further purification.
Cu(II) nanoclusters supported on nanocrystalline WO3 were prepared by modifying our own process, taking CuCl2 and (NH4)6H2W12O40*xH2O as precursors of Cu and W respectively.20 In a typical procedure 5.3 g (NH4)6H2W12O40*xH2O and 0.40 g of CuCl2 were dissolved in 16 g deionized water. Then the solution was made basic to a pH range of 8 using NH4OH solution dropwise. After that, a transparent and homogeneous precursor solution formed when 0.8 g CTAB was added into the solution. After the solution had been stirred for half an hour, aqueous hydrazine solution (0.4 g) was added to it. All the reagents were added maintaining the molar ratio: Cu:CTAB:H2O:N2H4 = 1:0.75:300:1. The resulting precursor solution was transferred into a Teflon-lined autoclave with a stainless steel shell. The autoclave was sealed and maintained at 180 degC for 24 h. After cooling naturally to room temperature, the white products were collected after centrifugation, washed sequentially with distilled water and absolute ethanol to remove ions possibly remnant in the products, and dried in an oven at 100 degC overnight. Finally, the white powder underwent calcinations under an oxygen atmosphere at 550 degC for 6 h to yield canary-yellow products (catalyst).

File: relation_classification/datasets/annotated-materials-syntheses/data/101039c5nr00246j.txt
10.1039/c5nr00246j
CeO2-modified Au@SBA-15 nanocatalysts for liquid-phase selective oxidation of benzyl alcohol
The Au-CeO2@SBA-15 catalyst was prepared using the impregnation method. A required amount of Ce(NO3)3*6H2O was dissolved in 7 mL ethanol and added into the resulting Au@NH2-SBA-15 sample. The mixture underwent ultrasound for 0.5 h and was dried in air at 60 degC for 12 h to generate an Au-xCeO2@SBA-15 precursor. The Au-CeO2@SBA-15 precursor was calcined in air at 500 degC for 4 h to obtain the final catalyst labeled as the Au-xCeO2@SBA-15 catalyst (x denote the CeO2 loading; CeO2 loading = mCeO2/mSBA-15).

File: relation_classification/datasets/annotated-materials-syntheses/data/101039c5ta01668a.txt
10.1039/c5ta01668a
Hysteresis-free and highly stable perovskite solar cells produced via a chlorine-mediated interdiffusion method
All chemicals were purchased from commercial suppliers and used as received unless stated otherwise. PbI2 (Sigma Aldrich, 99%) and methyl ammonium iodide (MAI) (Wako Chem., 98%) were dissolved in anhydrous N,N-dimethylformamide (Wako chem., 99.5%) (400 mg ml-1) and anhydrous 2-propanol (Wako chem.) (50 mg ml-1), respectively. For chlorine doping, 5-20 wt% MACl (Wako chem.) was mixed with the MAI solution. PC61BM (Solenne or Lumitec, 99%) solution (2 wt%) dissolved in anhydrous chlorobenzene (Wako chem., 99%) was used for coating of the electron selective layer. All the solutions were filtered using 0.45 μm syringe filters to avoid the risk of particle formation. UV-curable resins (NagaseChemtex XNR5516Z) were used to seal devices with cavity glasses. The X-ray diffraction patterns of MAPbI3 and MAPbI3-xClx were collected using Bruker D8 advanced X-ray diffractometer (CuKα radiation, λ = 1.54050 Å). The top surface and cross-sectional images were taken by a high resolution scanning electron microscope at 5 kV accelerating voltage (Hitachi-4800). Additionally, elemental mapping was done using energy dispersive X-ray measurement mode at accelerating voltage of 10 kV. The current density-voltage (J-V) characteristics under 1 sun with an AM 1.5G spectral filter (100 mW cm-2, calibrated with a Si reference cell, emission spectrum in Fig. S9+) and incident monochromatic photon to current conversion efficiency (IPCE) spectra or External quantum efficiency (EQE) were measured with a CEP-200BX spectrometer (Bunkokeiki, Tokyo, Japan) at room temperature. To investigate the hysteresis behaviour scan rates were varied from 0.02 to 0.3 V s-1. Histogram of over 240 devices were generated from the devices using 0.18 cm2 aperture mask.

File: relation_classification/datasets/annotated-materials-syntheses/data/101039c5ta02179k.txt
10.1039/c5ta02179k
Catalytic reduction of NO x by CO over a Ni-Ga based oxide catalyst
To synthesize the NaGaO2 powder, 0.03 mol of Na2CO3 and 0.03 mol of Ga2O3 were mixed and ground in an agate mortar for 30 min. After that, the mixture of Na2CO3 and Ga2O3 was heated at 850 degC for 12 h and the furnace was then cooled to room temperature. The preparation procedure for Ni1-xZnxGa2O4 (0 < x < 1) was performed as follows: the as-prepared NaGaO2 powder (0.004 mol) was dispersed in 25 mL of deionized water and magnetically stirred for 10 min to obtain a NaGaO2 colloidal solution. The NaGaO2 colloidal solution was added to 20 mL of an aqueous solution of Zn(CH3COO)2*2H2O and Ni(CH3COO)2*4H2O (Ni + Zn 0.004 mol) and stirred for 30 min at room temperature. The resulting mixture was heated in a 50 mL Teflon-lined hydrothermal autoclave at 200 degC for 5 h to form the crystalline Ni1-xZnxGa2O4 (0 < x < 1). The sediment was separated by centrifugation and dried at 60 degC for 2 h. Using the same hydrothermal procedure, the ZnGa2O4 and NiGa2O4 powders were prepared.

File: relation_classification/datasets/annotated-materials-syntheses/data/101039c5ta03160e.txt
10.1039/c5ta03160e
3D flower-like NaHTi 3 O 7 nanotubes as high-performance anodes for sodium-ion batteries
NaHTi3O7 nanotubes were synthesized at a low temperature through a hydrothermal method. Initially, 1.4 g TiO2 powder (anatase) was dispersed in a 70 mL 15 M NaOH aqueous solution in a sealed Teflon vessel. After being stirred for 5 h, the solution mixture was heated at 130 degC for 72 h in an oven, and was subsequently cooled to room temperature in air. The obtained preliminary precipitate was washed with deionized water until a pH value of 7 was reached. After alcohol-cleaning, the precipitate was collected by using a centrifuge and then the mixture was dried in an oven at 60 degC for 12 h; the precursor (NaHTi3O7*2H2O) was obtained. Finally, the precursor was heated in a muffle furnace at 600 degC and incubated for 2 hours to release the crystal water, and then the as-prepared NaHTi3O7 nanotubes were obtained.

File: relation_classification/datasets/annotated-materials-syntheses/data/101039c5ta03331d.txt
10.1039/c5ta03331d
Mechanical properties of organic-inorganic halide perovskites, CH3NH3PbX3 (X = I, Br and Cl), by nanoindentation

Single crystals of CH3NH3PbX3 (X = I, Br and Cl) were prepared by precipitation from hydrochloric, hydrobromic and hydroiodic acid solutions after the method of Poglitsch et al.25 In this procedure, 2.5 g lead(II) acetate (Chemical Reagents, Sigma-Aldrich) was dissolved in 10 ml of concentrated aqueous HCl (37 wt%)/HBr (48 wt%)/HI (57 wt%) and heated to above 90 degC. To this solution, 2 ml of concentrated HX (X = Cl, Br and I) was added together with 0.597 g of CH3NH2 (40 wt% aqueous solution, Merck). Crystals about 2 mm in dimension were obtained by cooling the solutions from ~90 degC to 25 degC over 72 hours. The products were colourless for the chloride, orange for the bromide and black for the iodide (Fig. 1). For CH3NH3PbI3, the crystals were separated at above 40 degC to avoid the formation of yellow crystalline (CH3NH3)4PbI6*2H2O.26

File: relation_classification/datasets/annotated-materials-syntheses/data/101039c5ta03565a.txt
10.1039/c5ta03565a
Hollow zeolite encapsulated Ni-Pt bimetals for sintering and coking resistant dry reforming of methane
Silicalite-1 (S-1) was synthesized by the clear solution method. Typically, 15.4 ml of tetraethyl orthosilicate (TEOS) was mixed with a certain amount of tetrapropylammonium hydroxide (TPAOH) solution. The molar composition of the synthesis mixture was 1 TEOS:0.27 TPAOH:37H2O. After being stirred for 3 h at 35 degC, the solution was heated at 80 degC to remove the ethanol generated during the hydrolysis of TEOS and then water was added to maintain constant volume. After crystallization at 170 degC for 3 days, the product was recovered by centrifugation and dried overnight at 100 degC. Finally, the template was removed by calcination in static air at 540 degC for 6 h.
2.2 Preparation of Ni@Hol S-1, Pt@Hol S-1 and Ni-Pt@Hol S-1
NiO/S-1 was synthesized by an incipient-wetness impregnation method. In brief, the calcined silicalite-1 was impregnated with an aqueous solution of NiCl2; after drying overnight at 100 degC, the product was calcined in static air at 400 degC for 2 h. The ideal Ni loadings on NiO/S-1 were 1.5, 3 and 5 wt%, respectively. The resulting samples are denoted as 1.5NiO/S-1, 3NiO/S-1 and 5NiO/S-1, respectively.

File: relation_classification/datasets/annotated-materials-syntheses/data/101039c5ta05691h.txt
10.1039/c5ta05691h
Facile method to synthesize a carbon layer embedded into titanium dioxide nanotubes with metal oxide decoration for electrochemical applications
TiO2 nanotube layers were prepared by electrochemical anodization of Ti. For this, Ti foils (0.1 mm thickness, 99.6% purity) were firstly degreased by sonication in ethanol, followed by thoroughly rinsing with deionized (DI) water and drying with a nitrogen stream. The Ti foils were used as the working electrode, and a platinum gauze served as the counter electrode. After the anodization in an electrolyte of ethylene glycol (EG) containing 0.135 M NH4F and 1 M H2O at 50 V for 6 h, the samples were washed in a bath of DI water for 1 min to remove the organic electrolyte on the sample surface and then annealed in an argon (Ar) atmosphere at 450 degC for 1 h. To prepare the anatase TiO2 NTs without carbon grafting, the as-prepared samples were dipped into ethanol for 24 h, and then annealed in air at 450 degC for 3 h.

File: relation_classification/datasets/annotated-materials-syntheses/data/101039c5ta08193a.txt
10.1039/c5ta08193a
High efficiency hysteresis-less inverted planar heterojunction perovskite solar cells with a solution-derived NiOx hole contact layer
3.084 g nickel(II) acetylacetonate and 1.262 g diethanolamine were added into 30 ml ethanol and the mixture was continuously stirred at 60 degC for 12 h to make a clear green solution. Then, the green solution was transferred into a Teflon-lined stainless steel autoclave of 50 ml capacity and kept in an oven which was previously set to 150 degC for 10 h. The autoclave was cooled to room temperature after the reaction and the resulting dark green solution was filtered and centrifuged at 2000 rpm for 3 min successively. Following this, the upper clear green solution was collected and mixed with about 400 ml cyclohexane, which was then stirred for tens of minutes until a turbid solution was obtained. Finally, the turbid solution was centrifuged at 10000 rpm for 6 min and the precipitation was collected and dispersed again in some ethanol to make NiOx nanoparticles solutions with different concentrations.

File: relation_classification/datasets/annotated-materials-syntheses/data/101039c5ta08878j.txt
10.1039/c5ta08878j
A robust symmetrical electrode with layered perovskite structure for direct hydrocarbon solid oxide fuel cells: PrBa 0.8 Ca 0.2 Mn 2 O 5+δ
In order to fabricate a La0.9Sr0.1Ga0.8Mg0.2O3-δ (LSGM) electrolyte supported cell, the LSGM powder was prepared by the solid state reaction method and a dense electrolyte substrate was prepared by dry pressing followed by sintering at 1475 degC. Stoichiometric amounts of La2O3 (Sigma 99.99%), SrCO3 (Sigma, 99.99%), Ga2O3 (Sigma, 99.99%), and MgO (Sigma, 99.9%) powders were ball milled in ethanol for 24 h. After drying, the mixture was calcined for 6 h. The thickness of the LSGM electrolyte was adjusted to about 250 μm by polishing. LDC (La0.4Ce0.6O2-δ) was also prepared by ball milling stoichiometric amounts of La2O3 and CeO2 (Sigma, 99.99%) in ethanol and then calcined for 6 h. For the preparation of the electrode slurry, disordered Pr0.5Ba0.4Ca0.1MnO3 was mixed with an organic binder, V-006. The Pr0.5Ba0.4Ca0.1MnO3 slurry was applied on both sides of the LSGM pellet by the screen printing method, and then fired at 950 degC in air for 4 h.

File: relation_classification/datasets/annotated-materials-syntheses/data/101039c5tc00196j.txt
10.1039/c5tc00196j
A facile fabrication of large-scale reduced graphene oxide-silver nanoparticle hybrid film as a highly active surface-enhanced Raman scattering substrate
Natural graphite flake (99.8% purity), silver nitrate (AgNO3, >99%), and sodium citrate tribasic dehydrate (>=99.0% purity) were purchased from Sigma-Aldrich. R6G and MA were obtained from J&K Scientific Ltd (Beijing, China). H2SO4 (95-98 wt%) and KMnO4 (99.5% purity) were purchased from Beijing Chemical Co., Ltd (Beijing, China). H3PO4 (85% purity) and H2O2 (30% aqueous solution) were obtained from Xilong Chemical Co., Ltd. All chemicals used in this work were of analytical reagent grade and obtained from commercial sources and directly used without additional purification. The water used was purified through a Millipore system (~18.2 MΩ cm-1). Carbon-coated Cu grids for transmission electron microscopy (TEM) characterization were purchased from Plano GmbH (Wetzlar, Germany).
GO was synthesized by the oxidation of natural graphite flakes using a modified Hummers method to produce graphite oxide.31 In detail, 3 g of graphite flakes were mixed with a mixture of concentrated H2SO4/H3PO4 (9:1) under stirring at room temperature; KMnO4 (18 g) was added slowly by stirring, and the mixture was incubated and stirred in the thermostatic water bath for 12 h (50 degC). The mixture was poured slowly onto ice crush (200 mL) and 10% hydrogen peroxide (10 mL) when the temperature was decreased to room temperature. Then the mixture was centrifuged (4000 rpm for 0.5 h), and the remaining solid material was washed in succession with 400 mL of water, 400 mL of 30% hydrochloric acid, and 400 mL of ethanol (2x). The remaining material was filtered and vacuum-dried overnight at room temperature. Finally, 5.8 g of the product was obtained.
AgNPs were synthesized according to the literature previously reported.32 In a typical synthesis, 100 mL of aqueous AgNO3 (0.5 mmol) was added into a 250 mL flask and heated to boil under punchy stirring in an oil bath. After that, 10 mL aqueous sodium citrate (1%) was added, and the color of the solution reached to yellow after 1 h, which indicates the formation of AgNPs.

File: relation_classification/datasets/annotated-materials-syntheses/data/101039c5tc04364f.txt
10.1039/c5tc04364f
A robust, gravure-printed, silver nanowire/metal oxide hybrid electrode for high-throughput patterned transparent conductors
Ag NWs dispersed in ethanol were purchased from Blue Nano Inc. (average diameter D = 33 nm, average length = 14 μm). Glass substrates (1 mm thick) were obtained from VWR Scientific. Planarized polyethylene naphthalate substrates (PEN) were provided by Dupont Teijin Films. All solvents and sol-gel precursors were obtained from Sigma Aldrich.
IZO/Ag NW composite inks were prepared from a mixture of Ag NWs dispersed in ethanol and IZO sol-gel precursors (Indium Acetate, 99.99%, Zinc Acetate dehydrate, 99.99%) dissolved in a 2:1 mixture (volume ratio) of 2-methoxyethanol and monoethanolamine. The sol-gel precursor ink was sonicated for 1 hour until complete dissolution occurred, and the solution was subsequently filtered through a 0.2 μm PTFE filter before mixing with the Ag NW dispersion. During storage in a dry environment, the ink remained stably dispersed for more than one month.

File: relation_classification/datasets/annotated-materials-syntheses/data/101039c6ce01349j.txt
10.1039/c6ce01349j
Fabrication of Yb3+/Er3+co-doped yttrium-based coordination polymer hierarchical micro/nanostructures: upconversion luminescence properties and thermal conversion to the corresponding oxides

All the reagents were of analytical grade and used without purification. Yb3+/Er3+ co-doped yttrium-based coordination polymer (Y-CP:Yb3+,Er3+ sample 1) hierarchical micro/nanostructures were prepared by simple hydrothermal synthesis without any additives. In a typical process, 0.3 mmol of allantoin was dissolved in 25 ml of distilled water at room temperature. Then, 0.08 mmol of Y(NO3)3*6H2O, 0.015 mmol of Yb(NO3)3*6H2O and 0.005 mmol of Er(NO3)3*6H2O (nY(NO3)3*6H2O:nYb(NO3)3*6H2O:nEr(NO3)3*6H2O = 16:3:1) were added to the solution under vigorous magnetic stirring. Finally, the obtained solution was transferred into a 40 mL Teflon-lined stainless steel autoclave, sealed and maintained at 200 degC for 24 h. After being cooled down to room temperature, the product was isolated by centrifugation and collected by washing with deionized water and ethanol three times. The final product was obtained by drying under vacuum at 60 degC for 24 h. The Yb3+/Er3+ co-doped Y2O3 (Y2O3:Yb3+,Er3+) hierarchical micro/nanostructures were prepared by calcining sample 1 at 800 degC for 4 h under atmospheric pressure with a heating rate of 1 degC min-1.

File: relation_classification/datasets/annotated-materials-syntheses/data/101039c6cy00580b.txt
10.1039/c6cy00580b
New insights into how Pd nanoparticles influence the photocatalytic oxidation and reduction ability of g-C3N4 nanosheets
All chemicals used in this study were of analytical grade (Sigma-Aldrich). Typically, 16 g of urea was placed into a 50 mL alumina crucible with a cover and was heated in air at a rate of 15 degC min-1 to reach 550 degC. After being heated at 550 degC for 2 h, the obtained g-C3N4 was well ground in an agate mortar and was denoted as C3N4 in various characteristic figures below. To prepare C3N4-Pd composites, 1.0 g of the as-prepared g-C3N4 was added into 100 mL of ethanol and was sonicated for 2 h to obtain thin g-C3N4 nanosheets. The resultant was dried at 60 degC. Then, 1 g of the dried thin g-C3N4 nanosheets was added into 100 mL of H2O and was kept stirring for 30 min. Then, an appropriate amount of Pd(NO3)2 dissolved in 30 mL of H2O was added dropwise into the above suspension. Next, a certain amount of NaBH4 (according to the molar ratio of n(Pd(NO3)2):n(NaBH4) = 1:5) dissolved in 30 mL of H2O was added into the above suspension. After stirring for 10 min, the resulted suspension was aged for 2 h. Finally, the resulted grey products were collected by filtration, washed with water and ethanol four times and dried at 60 degC to obtain the final products. Depending on the ratio of n(Pd):n(C3N4) = 1%, 3%, 5% and 10%, the products were labelled as C3N4-Pd-1%, C3N4-Pd-3%, C3N4-Pd-5%, and C3N4-Pd-10%, respectively.

File: relation_classification/datasets/annotated-materials-syntheses/data/101039c6dt02166b.txt
10.1039/c6dt02166b
Magnetic and thermoelectric properties of the ternary pseudo-hollandite BaxCr5Se8 (0.5 < x < 0.55) solid solution

In order to prevent oxidation of the reactants and of the products, all manipulations were performed under an inert gas atmosphere or under vacuum (glove box or sealed containers). The elements, Ba (rod, 99+%), Se (shots, 99.999%) and Cr (powder -325 Mesh, 99%) all from Alfa Aesar, were used as received. The synthesis of the solid-solution samples was performed following ref. 20. BaSe was prepared by mechanical alloying using appropriate amounts of the elements (10 g total) loaded in 20 ml tungsten carbide jars and using 7 balls of the same material. The mechanical alloying synthesis was achieved using a Fritsch Pulverisette 7 PL, with a program of 15 cycles of 2 minutes at a speed of 700 rpm. BaxCr5Se8 was then prepared from an appropriate amount of BaSe and elemental Cr and Se. In order to obtain 5 g of the title phase, precursors were ground, mixed and placed in an alumina boat in a sealed silica tube, and heated to 873 K in 10 hours, the temperature at which it remained for two days. The mixture was then slowly cooled to room temperature within 10 hours and a homogeneous dark grey powder was obtained. The powder was compacted using spark plasma sintering (FCT HP D 25/1) in order to produce dense samples for physical property measurements. About 5 g of the sample were inserted into high density graphite dies (Carbonloraine) with an inner diameter of 15 mm. The temperature was raised in 45 minutes to 973 K, this temperature plateau lasted 40 minutes before a 45 minutes ramp down to room temperature. The pressure was raised from 28 MPa to 50 MPa during the heating step, kept constant over the temperature plateau and released during the cooling step. Bulk densities of each sample were determined by the Archimedes method using ethanol as the flooding liquid and were found to be over 95% of the theoretical densities. The samples were stored in air and were checked multiple times using XRD measurements, which showed no sign of degradation or oxidation after several weeks.

File: relation_classification/datasets/annotated-materials-syntheses/data/101039c6nr03086f.txt
10.1039/c6nr03086f
Valence and oxide impurities in MoS2 and WS2 dramatically change their electrocatalytic activity towards proton reduction
Bulk molybdenum(IV) sulfide powder (<2 μm, 99%), molybdenum(IV) oxide powder (99%), molybdenum(VI) oxide powder (99.97%), tungsten(IV) oxide powder (-100 mesh, 99.99%), and tungsten(VI) oxide powder (99.9%) were purchased from Sigma-Aldrich, Singapore while bulk tungsten(IV) sulfide (99.8%) and molybdenum(VI) sulfide dehydrate were obtained from Alfa Aesar (Germany). Ammonium heptamolybdate tetrahydrate (99.5%), sodium tungstate dihydrate (99.5%), hydrochloric acid (35%), acetone (99.9%) and carbon disulfide (99.99%) were obtained from Penta, Czech Republic. Selenium (99.5%) and aluminium (99.7%) were obtained from STREM, Germany. H2S (99.5%) and argon (99.999%) were obtained from SIAD, Czech Republic.
Synthesis was performed by acidic decomposition of ammonium tetrathiotungstate. 25 g of sodium tungstate dihydrate was dissolved in 250 mL of water. Subsequently, 100 mL of 1 M hydrochloric acid was slowly added to the solution. The tungstic acid that was formed was purified by repeated decantation and centrifugation. Thereafter, the tungstic acid was separated by suction filtration, washed with water and dried in a vacuum oven at 50 degC for 48 hours. Following that, 10 g of tungstic acid was dissolved in 100 mL of concentrated ammonia and filtered using a 450 nm nylon membrane. The solution was then bubbled with H2S gas for 10 hours (about 200 mL min-1). After which, the red crystals of ammonium tetrathiotungstate formed were separated by suction filtration and washed with cold water. To 5 g of (NH4)2WS4 in 5 wt% of ammonia solution, 1 M solution of hydrochloric acid was slowly added to the mixture with vigorous stirring and under an argon atmosphere. WS3 formed was then separated by suction filtration and washed with water followed by acetone. WS3 was subsequently dried under vacuum at 50 degC for 24 hours. Later, WS3 was dispersed in carbon disulfide and repeatedly decanted to remove excess of sulphur. Finally, WS3 was separated by suction filtration, washed with carbon disulfide and dried in a vacuum oven at 50 degC for 48 hours.

File: relation_classification/datasets/annotated-materials-syntheses/data/101039c6ta02139e.txt
10.1039/c6ta02139e
Graphene-based nitrogen-doped carbon sandwich nanosheets: a new capacitive process controlled anode material for high-performance sodium-ion batteries
Graphene oxide (GO) was synthesized from graphite via a modified Hummers method32,33 and was dispersed into water by ultrasonication (1 mg mL-1, ~300 min). 25 mL of the above GO suspension was further dispersed into 175 mL of H2O by ultrasonication for 5 min. Then, the solution was put into a refrigerator and cooled down to 0-5 degC, which was followed by the addition of pyrrole (Sigma-Aldrich 1 mL). After vigorous stirring for 5 min, the oxidizer ((NH4)2S2O8 1.2 g/10 mL) was added to initiate the polymerization reaction of pyrrole which continued for 120 min under stirring. After that, the suspension was concentrated to approximately 30 mL by filtration, which was further dried by vacuum freeze-drying. Then, the as-prepared product (Go-Ppy) was pyrolysed at 500 degC, 700 degC, and 900 degC for 1 h under an Ar atmosphere, yielding the final products (designated as G-NCs-5, G-NCs, and G-NCs-9). Graphene (G) and nitrogen-doped carbon (NC) were prepared via the same process only without the addition of pyrrole and graphene, respectively.

File: relation_classification/datasets/annotated-materials-syntheses/data/101039c6ta02230h.txt
10.1039/c6ta02230h
Exploring the working mechanism of Li + in O3-type NaLi 0.1 Ni 0.35 Mn 0.55 O 2 cathode materials for rechargeable Na-ion batteries
Both O3-type NLNMO and NNMO were synthesized by a co-precipitation method. NiSO4*6H2O and MnSO4*H2O were titrated into a stoichiometric NaOH solution to form a precursor TM(OH)2. The precursor was washed and dried at 120 degC for 12 h, and then stoichiometric amounts of Li2CO3 (only in NLNMO), Na2CO3, and TM(OH)2 were mixed with acetone as a dispersant via ball milling for 6 h and dried at 120 degC. The mixture was pressed into pellets, calcined at 900 degC for 12 h in air and then cooled down to room temperature in the furnace. The samples were then stored in an Ar-filled glove box until characterization or cell construction for protection from moisture and air, since otherwise Na+ would have been extracted from the material.24

File: relation_classification/datasets/annotated-materials-syntheses/data/101039c6ta03162e.txt
10.1039/c6ta03162e
Super high-rate, long cycle life of europium-modified, carbon-coated, hierarchical mesoporous lithium-titanate anode materials for lithium ion batteries

Europium doping hierarchical mesoporous Li4-x/2Ti5-x/2EuxO12@C microspheres were prepared by the co-precipitation method. In a typical synthesis, 12 mL of tetrabutyl titanate and an appropriate amount of Eu(NO3)3*6H2O were added to anhydrous ethanol to form a faint yellow homogeneous solution A. Then, 1.208 g of LiOH*H2O were dissolved in deionized water to form solution B. Finally, solution B was slowly dropped into solution A with stirring. The yellow transparent solution gradually turned into a white suspension. The mixture was stirred for 4 h, dried at 80 degC overnight to fully remove the solvent, with subsequent heating to 600 degC for 5 h under 5 vol% N2/H2 atmosphere. Excess Li was used to compensate for volatilization of Li at high temperatures. The Li4-x/2Ti5-x/2EuxO12@C (x = 0, 0.002, 0.004, 0.006, 0.008 and 0.01) samples were obtained and denoted as LTO1, LTO2, LTO3, LTO4, LTO5 and LTO6, respectively.

File: relation_classification/datasets/annotated-materials-syntheses/data/101039c6ta05384j.txt
10.1039/c6ta05384j
Layered nickel metal-organic framework for high performance alkaline battery-supercapacitor hybrid devices

All reagents used were of analytical grade and used without any purification. In a typical process, NiCl2*6H2O (0.173 g) and p-benzenedicarboxylic acid (PTA) (0.332 g) were dissolved in 10 mL and 5 mL N,N-dimethylformamide (DMF), respectively under vigorous stirring for 20 min at room temperature. Subsequently, the DMF solution of NiCl2*6H2O was slowly added to the ligand solution (PTA) drop by drop. After forming a greenish solution, the as-prepared mixture was transferred into a Teflon-lined stainless steel autoclave (50 mL volume) and maintained at 120 degC for 16 h. After the autoclave cooled down to room temperature, the precipitate was washed via centrifugation at 10000 rpm for 5 min with DMF and alcohol several times followed by solvent exchange with methanol four times over two days. The samples were fully activated by removing solvent with vacuum at 100 degC over 12 h.

File: relation_classification/datasets/annotated-materials-syntheses/data/101039c6ta09601h.txt
10.1039/c6ta09601h
Direct evidence for high Na+ mobility and high voltage structural processes in P2-Nax[LiyNizMn1-y-z]O2 (x, y, z <= 1) cathodes from solid-state NMR and DFT calculations
The Na2/3Ni1/3Mn2/3O2 material was synthesized by co-precipitation. Stoichiometric amounts of the precursors, Mn(NO3)*4H2O and Ni(NO3)*6H2O, were dissolved in deionized water. The transition metal nitrate solutions were titrated into a stoichiometric NaOH solution using a peristaltic pump at 10 ml h-1 rate. The solution was stirred slowly to insure homogeneity. The co-precipitated solid M(OH)2 phase was centrifuged and washed three times with deionized water. The co-precipitated material was dried in the oven to remove excess water and was ground with a stoichiometric amount of Na2CO3. The material was precalcined at 500 degC for 5 h and calcined in pellet form at 900 degC for 14 h in a 50 ml porcelain crucible. The synthesis protocol for the P2-Na0.8Li0.12Ni0.22Mn0.66O2 material was described in our previous study.19

File: relation_classification/datasets/annotated-materials-syntheses/data/101039c6ta09941f.txt
10.1039/c6ta09941f
Defect chemistry and enhancement of thermoelectric performance in Ag-doped Sn1+δ-xAgxTe

The crystalline ingots of Sn1-xAgxTe and Sn1+δ-xAgxTe (x = 0.01, 0.03, 0.05 and 0.07) were synthesized by a melting and slow cooling process. The high purity elements of Ag (99.999%), Sn (99.999%), and Te (99.999%) were placed in quartz tubes according to the stoichiometric molar ratios. The quartz tubes were evacuated, sealed, and melted at 1000 degC for 12 h. After cooling down to 150 degC with a cooling rate of 10 degC h-1, they were kept at 150 degC for 12 h followed by furnace cooling. The ingots were ground in an agate mortar and the powders were sintered by hot press sintering at 400 degC with a uniaxial pressure of 70 MPa for 1 hour.
