Repository: M3RG-IITD/MatSciBERT

# MatSciBERT
A Materials Domain Language Model for Text Mining and Information Extraction

File: relation_classification/datasets/annotated-materials-syntheses/data/101039c7nr05695h.txt
10.1039/c7nr05695h
Solution-processed indium oxide electron transporting layers for high-performance and photo-stable perovskite and organic solar cells
Indium nitrate hydrate (In(NO3)3*xH2O, 99.99%), indium acetylacetonate (In(AcAc)3, 99.99%), indium chloride (InCl3, 99.999%), P3HT (regioregular, 99%), PCBM (>99%), bis(trifluoromethane)sulfonamide lithium salt (Li-TFSI, 99.95%), anhydrous acetonitrile (ACN, 99.8%), anhydrous ethanol (>99.5%), anhydrous dimethylsulfoxide (DMSO, 99.9%), anhydrous dimethylformamide (DMF, 99.8%), anhydrous diethyl ether (99.9%), anhydrous toluene (99.8%), 4-tert-butylpyridine (tBP, 96%), anhydrous chlorobenzene (CB, 99.8%), and Triton X-100 were purchased from Sigma-Aldrich. PEDOT:PSS (AI 4083) was purchased from Clevios. PbI2 (99.9985%) was purchased from Alfa Aesar. Methylammonium iodide (MAI) (99.98%) was purchased from Dyesol. Poly(triaryl amine) (PTAA, Mn = 17500 g mol-1) was purchased from EM Index. The indium precursor solution was prepared by dissolving 0.1 M indium nitrate hydrate in anhydrous ethanol. The CH3NH3PbI3 precursor solution was prepared via the Lewis base adduct approach according to a previous report; 461 mg of PbI2, 159 mg of MAI, and 78 mg of DMSO were mixed with 600 mg of DMF.36,37 The P3HT/PCBM solution was prepared by dissolving 1 wt% P3HT and 1 wt% PCBM in 1 mL of CB at 60 degC for 30 min. A PTAA solution was prepared by dissolving 15 mg of PTAA in 1 mL of toluene. For Li-doping, 15 μL of Li-TFSi/ACN (170 mg of Li-TFSi in 1 mL of ACN) and 15 μL of tBP/ACN (1:1, v/v) were added to the PTAA solution. The PEDOT:PSS solution was modified by mixing 1 wt% Triton X-100. All the solutions were prepared in a N2-filled glove box.

File: relation_classification/datasets/annotated-materials-syntheses/data/101039c7ta03087h.txt
10.1039/c7ta03087h
Facile synthesis of the sandwich-structured germanium/reduced graphene oxide hybrid: an advanced anode material for high-performance lithium ion batteries

In the synthesis of rGO/Ge/rGO, the NH4H(HGeO3)2 precursor solution was first obtained by the reaction of GeO2 and NH3*H2O aqueous solution.56 GeO2 (1 g) powder was dispersed in distilled water (50 mL) by ultrasonication for 10 min. Then concentrated NH3*H2O (68%, 10 mL) was added to the above mixture with magnetic stirring and a transparent solution A was formed. Graphite oxide (GO) was synthesized through a modified Hummer's method starting from graphite powder.57 The as-synthesized GO was dispersed in distilled water and exfoliated by ultrasonication to generate sheets. Subsequently, 10 mL of exfoliated GO solution (20 mg mL-1) was dissolved in solution A under constant stirring for 30 min to obtain a brown solution and then dried at 70 degC for 12 h. Thus the NH4H(HGeO3)2/GO composite was prepared. To obtain the rGO/Ge/rGO hybrid, the NH4H(HGeO3)2/GO was annealed under a 15% H2/85% Ar flow at 800 degC for 4 h. As a reference sample, pure Ge was also prepared following the same procedures except that GO was not added.

File: relation_classification/datasets/annotated-materials-syntheses/data/101039c7ta03244g.txt
10.1039/c7ta03244g
Highly permeable zeolite imidazolate framework composite membranes fabricated via a chelation-assisted interfacial reaction
Polyacrylonitrile (PAN) UF membranes (MWCO: 200 kDa) were purchased from Beijing Ande Technology Corporation (China). Sodium hydroxide (NaOH), sodium chloride (NaCl), and magnesium chloride (MgCl2) were supplied from Beijing Chemical Works (China). Methyl blue (MB), Congo red (CR), acid fuchsin (AF), magnesium sulfate (MgSO4), and sodium sulfate (Na2SO4) were obtained from Tianjin Guangfu Fine Chemical Institute (China) and used for the NF performance test. The precursors of ZIF-8, including zinc nitrate hexahydrate (Zn(NO3)2*6H2O) and 2-methylimidazole (Hmim, 99.5%), were purchased from Aladdin Industrial Corporation (China). Polyethyleneimine (PEI, Mw: 750000 Da) was supplied by TCI Chemicals (Japan). Bovine serum albumin (BSA, Mw: 67000 g mol-1) and humic acid (HA) were purchased from Beijing Aobox Biotechnology (China) and Macklin Inc. (China), respectively. Ultrapure water was produced by a lab water purification system (HYP-QX, China). All the chemicals and materials were used as received.

The preparation process of the ZIF-8/PEI-HPAN composite membrane is illustrated in Scheme 2, in which the structure of ZIF-8 has been cited from the literature.29 To obtain a negatively charged surface, the PAN substrate was first hydrolyzed in an NaOH aqueous solution (2 mol L-1) at 65 degC for 60 min, followed by rinsing with DI-water (step 1).30 Then, the hydrolyzed PAN (HPAN) substrate was soaked in a 0.2-0.6 mol L-1 Zn(NO3)2 aqueous solution for 5 h at 25 +- 1 degC to coordinate Zn2+ on the HPAN substrate surface (step 2).16,22 Next, the membrane was introduced into a mixed PEI-Zn(II) complex solution containing 0.1-0.3 mol L-1 zinc nitrate and 0.4 wt% PEI aqueous solution for 0.5 h at a constant temperature (20-50 degC, step 3). After this, the residual aqueous solution was poured off, and the residual water droplets on the membrane surface were gently wiped off using a filter paper. Finally, the PEI-Zn(II)-saturated membrane was immersed in a 0.20 mol L-1 Hmim in a hexane solution for 5-20 min at 25 +- 2 degC to synthesize ZIF-8 crystals in situ (step 4).14 The obtained membrane was then rinsed three times with ethanol and dried at room temperature (25 +- 2 degC) for 2 h before further use.

File: relation_classification/datasets/annotated-materials-syntheses/data/101039c7ta05788a.txt
10.1039/c7ta05788a
Extremely low thermal conductivity and high thermoelectric performance in liquid-like Cu2Se1-xSx polymorphic materials

Polycrystalline Cu2Se1-xSx (x = 0.2, 0.3, 0.5, and 0.7) samples were synthesized by a combination of melting and long-term high-temperature annealing. High purity raw elements, Cu (shot, 99.999%, Alfa Aesar), Se (shot, 99.999%, Alfa Aesar), and S (shots, 99.9999%, Alfa Aesar) were combined in their stoichiometric ratios and placed in boron nitride crucibles, which were then sealed in fused silica tubes under vacuum. The temperature of the tubes was slowly (100 K h-1) raised to 1423 K and maintained at that temperature for 12 h, and then cooled down to 1073 K in 24 h. After annealing at 1073 K for 8 days, the tubes were furnace cooled to room temperature. Small single crystals were extracted from the polycrystalline ingot sample after the annealing process. Finally, the annealed ingots were crushed into powders and consolidated by spark plasma sintering (Sumitomo SPS-2040) at 873 K under a pressure of 65 MPa for 5 minutes. Electrically insulating and thermally conducting BN layers were sprayed onto the carbon foils and the inner sides of the graphite die before the SPS process in order to prohibit DC pulsed currents going through the powders.

File: relation_classification/datasets/annotated-materials-syntheses/data/101103PhysRevB81205204.txt
10.1103/PhysRevB.81.205204
Valence band study of thermoelectric Zintl-phaseSrZn2Sb2andYbZn2Sb2: X-ray photoelectron spectroscopy and density functional theory


Stoichiometric amounts of high-purity Zn (99.99%), Sb (99.999%), Yb (99.9%), and Sr (99.9%) were combined in a pyrolitic BN crucible (within an argon dry box), which was sealed in a quartz tube evacuated to 1x10-5 torr. Note that the elemental purity implies the metal basis purity. Samples were held at 1223 K for 30 min after a slow heating process. Cooling to 825 K took place over 2.5 h, at which point a 2.5 h anneal was employed. The resulting ingot was ball milled for 15 min in the high-energy SPEX 8000 Series Mixer/Mill utilizing stainless steel vial and balls (all steps under argon). Samples were consolidated via hot pressing at 823 K for ~3 h. A high-density graphite die (POCO) was employed and a force of roughly 1.4 t that was placed on a 12 mm diameter. The consolidated pellets were sliced using nonaqueous lubricant and the resulting wafers were ~1-2 mm thick.

File: relation_classification/datasets/annotated-materials-syntheses/data/101103PhysRevB96054448.txt
10.1103/PhysRevB.96.054448
Magneto-orbital ordering in the divalent A -site quadruple perovskite manganites AMn7O12 ( A=Sr , Cd, and Pb)

Powder samples of SrMn7O12, CdMn7O12, and PbMn7O12 were prepared from stoichiometric mixtures of Mn2O3, MnO1.839 (Alpha Aesar MnO2 99.997% with the precise oxygen content determined by thermogravimetric analysis), PbO (99.999%), CdO (99.99%), and 4H-SrMnO3. The mixtures were placed in Au capsules and treated at 6 GPa and 1373 K for 2 h for CdMn7O12 and PbMn7O12 and at 6 GPa and 1573 K for 2 h for SrMn7O12 (the duration of heating to the desired temperatures was 10 min) in a belt-type high-pressure apparatus. After the heat treatments, the samples were quenched to room temperature, and the pressure was slowly released. Data on CaMn7O12 presented in this paper have been reproduced from previous studies [3,22], in which single crystals were grown at ambient pressure by the flux method [3], and then ground and sieved through a 35-μm mesh. All samples were characterized by laboratory based x-ray powder-diffraction, and heat capacity and magnetization measurements using a Quantum Design physical property measurement system and magnetic property measurement system, respectively.
