Repository: M3RG-IITD/MatSciBERT

# MatSciBERT
A Materials Domain Language Model for Text Mining and Information Extraction

File: relation_classification/datasets/annotated-materials-syntheses/data/101002app20681.txt
10.1002/app.20681
Synthesis and characterization of acrylic rubber/silica hybrid composites prepared by sol-gel technique
Acrylic rubber (ACM, Nipol AR51, density at 25degC = 1100 kg/cm3, Mooney viscosity, ML1+4 at 100degC = 51) was obtained from Nippon Zeon Co. Ltd. (Tokyo, Japan). It was reported to have epoxy cure site and was made from ethyl acrylate monomer. Tetraethoxysilane (TEOS, density = 930 kg/m3) was procured from Acros Organics (USA). Tetrahydrofuran (THF, 99% pure) was purchased from Merck (India). The precipitated silica (Ultrasil VN3, particle size range = 40-100 nm, oil absorption = 2.4 g/kg, pH = 6) was supplied by Bayer AG (Germany). Benzoyl peroxide (BPO, 97% purity) was purchased from Aldrich Chemicals (USA). Hexamethylenediamine carbamate (HMDC, DIAK#1) was supplied by Nicco Corp. Ltd. (India). Ammonium benzoate (AmBz) was prepared in the laboratory by reacting ammonium hydroxide and benzoic acid in 1:1 molar ratio in a water bath at around 60degC for 30 min. The salt formation was confirmed by Fourier transform infrared spectroscopy as well as by studying its solubility. Deionized water and concentrated hydrochloric acid of laboratory grade were obtained from indigenous sources.
The desired amount of ACM was dissolved in THF solvent. A proportion of the rubber to solvent was maintained at about 1 : 10 all throughout the experiment to retain the uniform viscosity of the reaction medium. TEOS, deionized water, and concentrated HCl as catalyst, in the molar ratio of 1 : 2 : 0.06,15 were throughly mixed by vigorous stirring for 15 min and then the mixture was added to the rubber solution under stirring conditions at ambient temperature. The proportion of TEOS was from 0 to 50 wt % of the ACM. Beyond 50 wt % TEOS, macrophase separation occurred. The formulations used in this study are given in Table I. The precursor solution for preparing the composites was stirred for 30 min and then poured over a uniform and thoroughly cleaned glass plate. The initial evaporation of the solvent was carried out under controlled conditions for 24 h, and then, in the next phase, further evaporation for 4 days was allowed to remove the residual solvent and byproducts (water and ethanol). The optimum gelling time was taken when practically no weight variation of the hybrid composites was noticed. All the films were transparent in appearance. For comparison, composites were also prepared with precipitated silica up to 30 wt % of its loading (beyond which the resultant film lost its homogeneity). The precipitated silica was initially dried at 120degC for 24 h and then dispersed in the ACM solution. All the composite films with precipitated silica were opaque and completely white in color. To crosslink the rubber phase, curatives were added to the solvated rubber. The two different curatives systems used in this study were BPO and a mixed crosslinked system comprising AmBz and HMDC, following an earlier work on acrylic rubber in our laboratory.16 Optimization of the doses of different curatives (Table I) was carried out by studying the maximum gel content in THF.
Addition of curatives was made only after complete mixing of TEOS, water, and HCl with solvated ACM for 30 min. The crosslinkers were dispersed under ambient conditions and then stirred for another 30 min for homogenous mixing. The films were cast over a plain glass plate as before and kept for controlled solvent evaporation for 24 h. In the next phase, peroxide-containing composite films were kept in the oven at 70degC for 2 h for curing, whereas the samples having mixed crosslinked system were cured at 170degC for 30 min. The above cure times were optimized from the maximum gel content values.

File: relation_classification/datasets/annotated-materials-syntheses/data/101016jcolsurfa201208033.txt
10.1016/j.colsurfa.2012.08.033
Fabrication of conductive polymer-coated sulfur composite cathode materials based on layer-by-layer assembly for rechargeable lithium-sulfur batteries
Polyethyleneimine (PEI, Mw 50-100 kDa), poly(allylamine hydrochloride) (PAH) (Mw 70 kDa), poly(styrenesulfonate sodium salt) (PSS) (Mw 70 kDa), gultaraldehyde (GA) and the water-soluble polypyrrole (PPY) (5 wt% in water) doped with organic acid were purchased from Sigma-Aldrich. The aniline monomer was used with further purification by decompressed distillation and then stored at 0-5 degC. The water used in all experiments was prepared in a three-stage Millipore Milli-Q Plus 185 purification system and had a resistivity higher than 18.2 MΩ cm.
Sulfur particles were separately dispersed in PEI solution (1 mg/mL in 0.5 M NaCl) and allowed to adsorb for 30 min. Then excess polyelectrolytes were removed by centrifugation and three times washing with 0.5 M NaCl. Subsequently the above suspensions were alternately dispersed in PAH and PSS solution (2 mg/mL in 0.5 M NaCl) for another 30 min, followed by three times washing in 0.5 M NaCl. After the assembly of a desired number of PAH/PSS layer, the coated particles were then dispersed in 5% glutaraldehyde (GA) aqueous solution for 30 min. Finally these sample suspensions were incubated at the high temperature for 20 min.
In a typical procedure, the prepared polymer-coated sulfur particles aqueous dispersion was added into the aniline monomer solution mixed with 1 M hydrochloric acid (HCl) under stirring. After 30 min, the equivalent number of moles of 22.8 wt% aqueous ammonium persulphate (APS) solution (with respect to aniline) was slowly added, followed by an oxidative polymerization at 0-3 degC. The reaction was carried out for 24 h. The resultant green solid, PANI/polymer-coated sulfur particles, were obtained by centrifugation and washed with water and ethanol thoroughly to remove excess ions and monomers. The procedure was repeated to increase the PANI content. The final product was dried under vacuum at ambient temperature for 24 h. The whole experiments were performed under the nitrogen atmosphere. The conductive polypyrrole (PPY) shells were prepared through a electrostatic interaction of the negatively charged PPY on the positively charged outer shell of (PAH/PSS)n/PAH-coated sulfur particles. The resultant gray solid was dried for further characterization and testing.

File: relation_classification/datasets/annotated-materials-syntheses/data/101016jmssp201402048.txt
10.1016/j.mssp.2014.02.048
Synthesis, characterization, magnetic measurements and liquefied petroleum gas sensing properties of nanostructured cobalt ferrite and ferric oxide
All reagents such as ferric chloride, cobaltous acetate and ammonium hydroxide were of analytical grade and used without further purification. The stoichiometric amount of starting materials, such as cobaltous acetate and ferric chloride were taken in 1:1, 1:2, 1:3 and 1:4 M ratios, respectively, and dissolved into required amount of distilled water to form 1 M solution. First of all, we have taken cobaltous acetate and ferric chloride in 1:1 M ratios and dissolved into respective required amount of distilled water to form precursors. The above precursors were refluxed at 60 degC for 4 h to get homogeneous solution. After that both were mixed with each other. The obtained mixed solution was heated at 70-80 degC and magnetically stirred for 4 h. 10 ml of poly-ethylene glycol (PEG) was added to the mixed solution which acts as an encapsulating agent. The resulting solution was precipitated by ammonium hydroxide solution, which was added drop by drop to the above mixed solution and a black colored precipitate was obtained. The pH of the solution was constantly monitored as the NH4OH solution was added until it reached to 12. Then the mixture was mechanically stirred at room temperature for 6 h and the precipitate was washed several times with distilled water until the pH of the filtrate became 7. This whole procedure was repeated for synthesis of CoFe2O4 in 1:2, 1:3 as well as 1:4 M ratios, respectively. Here, ammonium hydroxide was used for smooth liberation of the hydroxide ions in place of strong alkali (potassium hydroxide and sodium hydroxide). Strong alkaline solutions are prone to result in the conversion of Fe3+ and Co2+ into CoFe2O4 immediately, usually leading to the formation of severely agglomerated nanoparticles with irregular shapes. Similar procedure was used for the synthesis of nanostructured ferric oxide.
Initially in aqueous solution, metal ions exist as Co ( H 2 O ) 6 2 + and Fe ( H 2 O ) 6 3 + . As pH was increased, the predominant species existing in solution became Co ( OH ) 6 2 - x and Fe ( OH ) y 3 - y , respectively. At the solubility minima, the predominant species in solution were Co(OH)2 and Fe(OH)3. Further, when the concentration of ammonia solution was increased, cobalt and iron became more soluble as Co ( OH ) 3 - and Fe ( OH ) 4 - species. The synthesis temperature was maintained at 70-80 degC for 4-5 h under vigorous magnetic stirring. The precipitate of CoFe2O4 was obtained through centrifugal settling for 15 min at 3000 rpm. The precipitate was dried overnight at 100 degC. The dried material was grinded into fine powder. The fine powder was then annealed at 450 degC inside a tubular furnace for 2 h with heating and cooling rate of 2 degC per minute. Sensing pellets of the synthesized powder were made by hydraulic press (MB instruments, Delhi) under a uniaxial pressure of 616 MPa. Hereafter, the cobalt ferrite pellets in 1:4, 1:3, 1:2 and 1:1 M ratios were named as P-1, P-2, P-3 and P-4, respectively.

File: relation_classification/datasets/annotated-materials-syntheses/data/101038srep43506.txt
10.1038/srep43506
Multifunctional Nanographene Oxide for Targeted Gene-Mediated Thermochemotherapy of Drug-resistant Tumour
Graphite powder was purchased from Acros. KMnO4 (AR), NaNO3 (AR), linear chain PEG amine (5000), branched polyethylenimine 10000 (BPEI 10000), folic acid, EDC and NHS, were purchased from Sigma-Aldrich. Doxorubicin was purchased from Sangon Biotech (Shanghai, China). Modified RPMI-1640 Medium was purchased from HyClone. Fetal bovine serum (FBS), penicillin-streptomycin, and trypsin were obtained from Gibco. Propidium iodide, LysoTracker, MitoTracker and Hoechst were purchased from Molecular Probes (USA). The Cell Counting Kit-8 (CCK-8) and Calcein AM were purchased from Dojindo (Japan). The β-actin antibody was purchased from GeneTex (USA). The dialysis bags and ultrafiltration tubes (molecular weight cutoff: 10-kDa and 30-kDa) were purchased from Millipore. The P-gp siRNA, the scrambled siRNA and FAM-labelled siRNA were supplied by GenePharma (Shanghai, China).
PPG was prepared based on our previously reported methods27,28. Briefly, to strongly bind negatively charged siRNA via electrostatic interactions, we used the high molecular weight branched polyethylenimine (10000) instead of low molecular weight branched polyethylenimine (1800) to modify PG via using cross-linking reagents EDC and NHS.
Firstly, 40 mg EDC and 40 mg NHS were mixed in 4 mL FA (0.5 mg/mL, DMSO) solution and magnetically stirred at room temperature for 15 min, after activation, 4 ml PPG (1.0 mg/mL) solution was added in the solution to react at room temperature for 24 h. Finally, excess FA was removed by dialyzing against double distilled water (DD) for 24 h (molecular weight cutoff: 10-kDa). PPG-FA was obtained in an amount equal to NGO-PEG (0.5 mg/mL).
Preparation of PPG-FA/Dox. Dox was loaded onto PPG-FA via the following method. Briefly, 500 μL PPG-FA (0.5 mg/mL) and 500 μL Dox (1 mg/mL) were mixed in a 5 mL PBS solution and magnetically stirred at room temperature for 12 h. Then, excess Dox was removed by dialyzing the entire system against DD water until the filtrate was free of red colour.
Preparation of PPG-FA/siRNA: The P-gp siRNA, scrambled siRNA and FAM-labelled siRNA were respectively dissolved in DEPC-treated water to achieve 0.1 mg/mL solution. The PPG-FA was blend with different siRNA solution at a weight ratio of 4:1 (NGO: siRNA), and incubated at room temperature for 30 min. It allows the electrostatic adsorption between negatively charged siRNA and positively charged PPG-FA. For preparation of PPG-FA/Dox/siRNA, the procedures were the same as that for PPG-FA/siRNA except using PPG-FA/Dox dispersed in DEPC-treated water.

File: relation_classification/datasets/annotated-materials-syntheses/data/101039c4cy00360h.txt
10.1039/c4cy00360h
Catalytic consequences of micropore topology, mesoporosity, and acidity on the hydrolysis of sucrose over zeolite catalysts
The conventional microporous FER, MFI, MOR, BEA, and FAU with different acidity (Si/Al ratio) were purchased from Zeolyst. MWW and PMWW were derived from the same precursor, MWW (P). The hydrothermal synthesis of MWW (P) was carried out by using the method described by Corma et al.39,40 One portion of the crystalline product MWW (P) was dried and calcined to produce MWW. The other portion of MWW (P) was swollen according to the method developed by Maheshwari et al.,41 followed by pillaring of the swollen materials using the procedure reported by Barth et al.38 The resulting solid was treated using the same conditions as those for MWW to produce PMWW. A multilamellar MFI was synthesized using the method reported by Ryoo and co-workers,43 through a coherent assembly of the zeolite layer and the structure directing agent, a diquaternary ammonium surfactant with a relatively long hydrocarbon chain. Pillaring of multilamellar MFI was done as reported by Na et al.42 to produce PMFI, using a similar pillaring procedure to that of swollen MWW (P). The as-synthesized MWW and MFI zeolites were ion-exchanged four times using 1 mol L-1 aqueous NH4NO3 (weight ratio of zeolite to NH4NO3 solution = 1:10) at 353 K for 12 h and subsequently collected by vacuum filtration, washed with deionized (DI) water three times, and dried at 343 K overnight. No ion-exchange process was applied to the commercial zeolites since they were purchased in the NH4+-form. All zeolite samples in their NH4+-form were treated in dry air (100 mL min-1, ultrapure, Airgas) by increasing the temperature from ambient temperature to 823 K at 1.45 K min-1 and holding for 4 h to thermally decompose NH4+ to NH3 and H+. To differentiate the same type of zeolite with different Si/Al ratios, each catalyst is named by its structure type and Si/Al ratio in the remainder of this paper.

File: relation_classification/datasets/annotated-materials-syntheses/data/101039c5nr00656b.txt
10.1039/c5nr00656b
Electronically coupled hybrid structures by graphene oxide directed self-assembly of Cu 2-x S nanocrystals
GO was synthesized from graphite powder using a modified Hummers method, and dispersed in water.11 In a typical macroemulsion preparation, 150 μL of the GO solution in water (initial concentration ~ 4 mg mL-1) was diluted with 150 μL of deionized water (1:1 v/v). The solution was sonicated for about 20 minutes in order to exfoliate the GO sheets that are initially stacked in the dispersion. To this, 50 μL of diluted hydrochloric acid (HCl, 1 M) were added dropwise and mixed with the solution. The addition of HCl is needed for the later stabilization of the macroemulsion. Thereafter, a toluene solution containing the Cu2-xS NCs (200 μL) was added to the diluted GO solution. Upon addition of the toluene solution an emulsion was formed in the vial by manual shaking. Subsequently, the emulsion was sonicated in order to decrease droplet size, leading to the formation of a macroemulsion having a milky appearance. Pure toluene/GO macroemulsions (in the absence of Cu2-xS NCs) were prepared in an analogous way, but using pure toluene instead of Cu2-xS NCs in toluene. The reference Cu2-xS NCs samples were prepared by diluting the original NC's solution two times, in order to obtain similar NC's concentration.
The synthesis of 5 nm Cu2-xS NCs was performed according to a previous report.8 Typically, the synthesis was performed by mixing 1.25 mmol of ammonium diethyldithiocarbamate, 10 mL of dodecanethiol and 17 mL of oleic acid in a three-neck flask. The solution was degassed at 120 degC for 1 h. Under nitrogen a suspension composed of 1 mmol of copper(II) acetylacetonate and 3 mL of oleic acid was injected followed by heating up to 180 degC, and kept at this temperature for 10-20 min. After cooling to room temperature the NC solution was transferred to a glove box and washed twice with anhydrous solvents before being redispersed in toluene. The NC dispersion was kept in the glovebox until utilization for the formation of hybrid GO/Cu2-xS NCs structures.
